Repository: mdc159/quarto

# Quarto Workspace

This repo is a Quarto-based publishing workspace for technical engineering
documents. The current review stack supports deep correctness review for reports
that include thermodynamic reasoning, threshold tables, generated artifacts, and
evidence-heavy conclusions.

## Review Stack

Current deep-review components:

- Skill: `.codex/skills/reasoned-tech-doc-review/`
- Baseline review skill: `.codex/skills/technical-doc-review/`
- Workspace reviewer agent: `.claude/agents/technical-reviewer.md`
- Manual OpenAI-backed reviewer: `_scripts/openai_reasoned_review.py`

Use `technical-doc-review` for a normal technical QA pass. Use
`reasoned-tech-doc-review` when the job is to find contradictions, unsupported
claims, unit drift, thermodynamic mistakes, source-of-truth drift, or gaps
between prose and equations/tables/figures.

## Configure the API Key

The OpenAI-backed reviewer expects `OPENAI_API_KEY` in the environment or in
`D:\Quarto\.env`.

Example `.env` entry:

```text
OPENAI_API_KEY=...
```

Optional environment variables:

- `TECH_DOC_REVIEW_MODEL`
  Default: `o3`
- `TECH_DOC_REVIEW_REASONING_EFFORT`
  Default: `high`
- `TECH_DOC_REVIEW_INCLUDE_SUPPORTING`
  Default: `true`
- `TECH_DOC_REVIEW_MAX_SECTIONS`
  Optional cap for chunked review runs

## Proper Skill Usage

### In Codex

Name the skill explicitly when you want the deep engineering review behavior.

Example prompts:

```text
Use $reasoned-tech-doc-review to review projects/shipping/failure-mechanism.qmd for logical contradictions, unsupported claims, and thermodynamic/unit issues.
```

```text
Use $reasoned-tech-doc-review to compare the prose in this report against the generated TSV summaries and prior review notes.
```

Use the baseline skill for a lighter pass:

```text
Use $technical-doc-review to do a final QA pass on this Quarto report before render.
```

### What the Skill Is Expected to Do

The `reasoned-tech-doc-review` skill should:

1. Confirm the target document and any declared external source of truth.
2. Check render and cross-reference safety for `.qmd` workflows.
3. Audit equations, units, and conservative-bound claims.
4. Audit claim-to-evidence traceability across prose, tables, figures, and
   generated artifacts.
5. Audit contradictions across sections and stale conclusions.
6. Report findings first, ordered by severity.

The review is findings-first. It should not silently switch into rewrite mode
unless the user explicitly asks for fixes after the findings are delivered.

## Manual Deep Review Command

The canonical deep-review entrypoint is:

```powershell
& 'D:\Quarto\.venv\Scripts\python.exe' _scripts\openai_reasoned_review.py <target-doc>
```

Example:

```powershell
& 'D:\Quarto\.venv\Scripts\python.exe' _scripts\openai_reasoned_review.py projects\shipping\failure-mechanism.qmd
```

Useful flags:

- `--support <path1> <path2> ...`
  Add specific supporting artifacts
- `--model o3`
  Override the default reasoning model
- `--no-supporting`
  Skip automatic support-file discovery
- `--json-only`
  Print JSON and skip the markdown artifact
- `--max-sections 2`
  Useful for smoke tests or low-cost partial runs

Supported target formats:

- `.qmd`
- `.md`
- `.docx`

## What the Script Reads Automatically

When the target is under `projects/<project>/`, the reviewer will try to use:

- the target document
- project `_quarto.yml`
- project `SESSION_HANDOFF.md`
- project or shared bibliography files when present
- generated `*.tsv`, `*.csv`, and `*.md` summaries under `generated/`
- prior reviews under `Reviews/`
- shared metadata such as `_shared/_metadata.yml`

If the document declares an external source of truth such as `D:\matlab-mcp`,
the review should align the prose to the generated artifacts from that source
instead of re-deriving the model locally.

## Review Artifacts

The script writes:

- Markdown review:
  `projects/<project>/Reviews/Review-<stem>-reasoned.md`
- JSON review:
  `_state/<project>/reviews/<stem>-reasoned.json`

The `-reasoned` suffix is intentional. It avoids overwriting an existing manual
review artifact.

## Current Agent Status

There is already a workspace-local reviewer agent definition at:

- `.claude/agents/technical-reviewer.md`

Current role of that agent:

- use the `reasoned-tech-doc-review` skill first
- prefer repo evidence over guesswork
- call `_scripts/openai_reasoned_review.py` when the user wants a deeper
  reasoning pass or a structured artifact

Example prompt:

```text
Use the technical-reviewer agent to audit projects/shipping/failure-mechanism.qmd for contradictions, unsupported claims, and source-of-truth drift.
```

This is currently a manual agent workflow, not an autonomous background system.

## Future Agent Upgrade Plan

The current implementation deliberately stays simple:

- skill for review behavior
- script for structured OpenAI-backed review
- agent definition as a prompt-level wrapper

Planned upgrade path:

1.

File: _freeze/report/execute-results/html.json (part 1 of 4)
{
  "hash": "bb06ff06fed8307d5695f64d0fb23882",
  "result": {
    "engine": "jupyter",
    "markdown": "---\ntitle: \"Galling-Mitigation Strategy for ¼-80 Adjusters in the PA Beam-Expander & Turning-Prism Mounts\"\nauthor: \"Opto-Mechanical Engineering Group\"\ndate: 2025-05-22\nabstract: |\n  Fine-pitch threaded adjusters in ultra-clean optical systems are prone to galling, seizing, and particle generation when operated without lubrication. This report evaluates material combinations and surface treatments for ¼-80 stainless steel/bronze assemblies operating dry in nitrogen at 25 °C for 194 nm laser optics. Five alternative material/coating pairings were screened; the Nitronic 60 male + phosphor-bronze female pairing with DLC coating offers the lowest long-term risk while preserving laser-optic cleanliness.\nkeywords:\n  - galling\n  - tribology\n  - Nitronic 60\n  - DLC coating\n  - optical contamination\nbibliography: refs.bib\ncsl: ieee.csl\n---\n\n# Introduction\n\nFine-pitch threaded adjusters in ultra-clean optical systems are prone to galling, seizing, and particle generation when operated without lubrication. In the given 1/4--80 (0.25″ diameter, 80 TPI) stainless steel/aluminum-bronze assembly, repeated adjustments have led to thread galling (adhesive wear), micro-welding, and eventual seizure. These failures release metal particles and debris that contaminate sensitive 194 nm laser optics. Lubricants like Krytox grease were attempted but proved unacceptable due to outgassing and laser-induced contamination. This report provides a comprehensive analysis of material combinations and surface treatments to eliminate galling and minimize wear in such fine threads, all while maintaining ultra-high cleanliness (no outgassing) at 25 °C in dry nitrogen. We evaluate failure mechanisms, candidate materials (304/303 stainless, Nitronic 60, aluminum and phosphor bronzes, etc.), surface treatments (DLC coatings, Kolsterising®, plating, nitriding), thread fabrication methods, and their impact on galling resistance, wear/particle generation, and compatibility with optical environments. Recommendations are then given for an optimal thread pairing, coating, manufacturing method, and handling practices to ensure reliable operation through 20 adjustment cycles.\n\n# Summary, Conclusions, and Recommendations\nDry running of 304 SS / C95400 bronze adjusters lubricated with Krytox™ eliminates hydrocarbon contamination but causes adhesive wear and thread seizure after only a few manual adjustments.  \nFive alternative material / coating pairings were screened by coupon testing, Simulink modelling, and a 25-cycle in-fixture torque test.  \nThe **Nitronic 60 male + phosphor-bronze female** pairing offers the lowest long-term risk while preserving laser-optic cleanliness.\n\n# Requirements Baseline (Lubricated Reference)\n\n::: {#tbl-requirements-baseline tbl-colwidths=\"[10,30,15,15,10,20]\"}\n\n| ID | Requirement | Spec limit | Calculated | Margin | Note |\n|----|-------------|-----------:|-----------:|-------:|------|\n| TP01-L | Tilt resolution per micro-step | ≤ 0.020 mrad | 0.00197 mrad | 10 × | Lever = 50.29 mm |\n| TP01-R | 〃 | ≤ 0.020 mrad | 0.00245 mrad | 8 × | Lever = 40.43 mm |\n| TP02 | Tilt range | ±10 mrad | ±13 mrad | 1.3 × | 0.5 in stroke |\n| TP03 | Translation resolution | ≤ 20 µm | 0.10 µm | 200 × | 16× micro-stepping |\n| TP04 | Pointing drift (ΔT = 4 °C) | ≤ 0.030 mrad | 0.028 mrad | 1.07 × | Includes COM lift (ΔZ = 41.7 mm) |\n| TP05 | Break-away torque | ≤ 0.060 N m | 0.020 N m | 3 × | 47 N preload |\n| BE01 | Rotation resolution | ≤ 0.020 mrad | 0.00280 mrad | 7 × | Lever = 30.10 mm |\n| BE02 | Rotation range | ±2 deg | ±2.6 deg | 1.3 × | 0.5 in stroke |\n| BE03 | UX translation resolution | ≤ 20 µm | 0.10 µm | 200 × | |\n| BE04 | UX translation range | ±2 mm | ±6.35 mm | 3 × | |\n| CLN | Particle generation | ≤ baseline | = baseline | ✔ | Energy/cycle = 5 J |\n\nRequirements baseline against the lubricated reference design.\n:::\n\nAll baseline requirements are met with the Krytox-lubricated pair; TP04 drift retains only 7 % head-room and therefore drives the risk register.\n\n---\n\n# Friction-Coefficient Analysis\n\nCoupon tests (10 N normal load, 10⁴ reversals, N₂, 26 °C) produced the Coulomb friction values plotted in Fig. 3-1.  \nThe **Nitronic 60 / Pb-bronze** pair holds μ ≤ 0.12 after 10⁴ reversals, while **Kolsterised 304 / Pb-bronze** reaches μ ≈ 0.18; both outperform un-treated 304 (μ ≈ 0.25).\n\n::: {#tbl-friction-coefficients tbl-colwidths=\"[35,18,18,29]\"}\n\n| Pair ID | μ₀ | μ₁₀⁴ | μ₁₀⁶ (model) |\n|---------|----|------|-------------|\n| MP-01 304 / C95400 | 0.12 | 0.25 | 0.28 |\n| MP-04 Nitronic 60 / C51000 | 0.10 | 0.12 | 0.15 |\n| MP-05 Kolsterised 304 / C51000 | 0.08 | 0.18 | 0.22 |\n\nFriction coefficients from coupon tests for the three candidate material pairs.\n:::\n\n*Only the top two candidates advance to in-fixture testing.*\n\n---\n\n# Simulink Predictive Analysis\n\nA Simscape model (Fig. 4-1) combines:\n\n* Lead-screw block (ℓ = 0.3175 mm rev⁻¹, η = 0.30)  \n* Coulomb + Stribeck friction block with μ(cycle) from §3  \n* Spring preload 47 N (UX) or 9 N (rotation)  \n* Thermal path (ΔT = 4 °C, α_b – α_s = 6 µε K⁻¹)  \n* Stage drag placeholder 10 N (to be measured)\n\n::: {.callout-tip}\n## Key Predictions\n\n::: {#tbl-simulink-predictions tbl-colwidths=\"[40,30,30]\"}\n\n| Metric | Baseline (μ = 0.08) | Dry worst-case (μ = 0.25) |\n|--------|---------------------|---------------------------|\n| Break-away torque, UX | 0.020 N m | 0.045 N m |\n| Energy / half-cycle | 5 J | 11 J |\n| Missed-step margin (0.50 N m motor) | 25 × | 11 × |\n| Pointing drift (incl. COM lift) | 0.028 mrad | 0.028 mrad |\n\nSimulink predictive analysis: baseline vs. dry worst-case key metrics.\n:::\n\n:::\n\nSimulation output stays within acceptance limits; OBJ-06 in the test plan will validate T_ba to ±25 %.\n\n---\n\n# Risk Register (Excerpt)\n\n::: {#tbl-risk-register tbl-colwidths=\"[8,38,16,12,26]\"}\n\n| ID | Risk | Probability | Impact | Mitigation |\n|----|------|-------------|--------|-----------|\n| R-01 | TP drift exceeds 0.030 mrad if ΔT > 4 °C | Low | Med | Temp controlled to 26 ± 2 °C |\n| R-02 | Higher μ drives particle shedding above baseline | Med | High | Compare post-test FTIR to baseline pads |\n| R-03 | Stage drag > 10 N reduces motor margin | Low | High | Measure drag before Cycle 01 |\n\nRisk register excerpt for the dry-running adjuster design.\n:::\n\n---\n\n# Investigations\n\n## Failure Mechanisms in Baseline 304 SS / Aluminum-Bronze Threads\n\n**Galling and Seizing:** The baseline adjuster uses a 304 stainless steel screw (ball-tipped) mated with an aluminum bronze threaded bushing. Both metals form thin protective oxide films (chromium oxide on 304, mixed oxides on bronze) that normally reduce direct metal contact. However, under the friction of fine threads (80 TPI has a large contact area), these oxide films abrade and metallic adhesion occurs at the thread interface [@meyer2019]. Stainless steel, in particular, is \"sticky\" -- its austenitic structure and ductility cause threads to bind as high points shear and cold-weld together. Aluminum bronze is dissimilar, which delays galling compared to stainless-on-stainless, but it is still ductile enough that adhesive wear can initiate under high contact pressure. In a dry nitrogen atmosphere, no natural oxidation or moisture is present to lubricate or re-passivate freshly exposed metal, so adhesion (micro-welding) is more likely (a phenomenon analogous to vacuum cold-welding). After repeated adjustments (sliding contact up to ~20 times), the cumulative damage manifests as rough, galled patches on the threads and transferred material on mating flanks, leading to increased friction and eventual seizure (the threads lock together).\n\n**Heat and Micro-Welding:** Each adjustment in the dry state generates frictional heat at the thread contacts. The fine-pitch threads have a small lead, meaning the screw motion is mostly sliding, not lifting, during adjustment. Without lubricant to carry heat away, local temperatures can spike and soften the metal surfaces. This exacerbates adhesion -- asperities shear off and effectively weld to the opposite surface. Over successive moves, these welded spots grow, and tearing of the metal occurs as motion continues. The damaged areas (\"galls\") appear as spalled, rough patches on the threads with gouged base material and lumps of transferred metal. Eventually the galling causes thread binding or even a frozen assembly that cannot be turned. In the baseline case, this seizing released bronze and steel debris (from the torn surfaces), directly threatening optical cleanliness.\n\n**Particle Generation:** Galling-related wear is a major source of particles. As galling begins, tiny fragments of bronze or stainless are pulled off and crushed between the threads. These fragments can scatter into the environment as metallic dust or flakes once the adjuster is moved or tapped. Indeed, the observed optical contamination was likely due to such particles migrating onto laser optics. Furthermore, when a galling event causes the parts to seize, any attempt to free them (e.g. applying extra torque) often results in sudden shear failure of the adhered spots, ejecting larger flakes of metal. This is consistent with the baseline observations of particle accumulation after adjustments. Fine threads and dry friction amplify particle formation, since more surface area is sliding and any small debris is not carried away by lubricant.\n\n::: {.callout-note}\n## Summary of Failure Mechanisms\n\nIn summary, the 304 SS/aluminum-bronze pairing, while chosen to mitigate galling relative to like-metals, still failed due to: (1) lack of lubrication (high friction), (2) fine thread geometry (extensive surface contact), (3) inert dry atmosphere (no oxide self-repair or humidity lubrication), and (4) ductile material behavior (promoting adhesion). The result was severe galling and seizing after multiple uses, with associated micro-welds and torn metal causing thread binding and particle release. Next, we explore alternative material and treatment strategies to prevent these failure modes.\n:::\n\n## Alternative Thread Material Combinations\n\nSelecting the right male/female material pairing is critical to prevent galling in unlubricated threads. Key material traits for galling resistance include high hardness, low ductility, and dissimilar metallurgy between mating parts. Below we evaluate candidate materials for the 1/4-80 screw (male) and nut/bushing (female), including stainless steels, anti-galling alloys, and bronzes, highlighting their galling behavior, strength, and suitability in a clean optical environment.\n\n### **Stainless Steels (304, 303, 316 vs. Nitronic 60, 17-4 PH, 431,** Duplex)\n\n**304/316 Austenitic SS (Baseline Bolt Material):** 300-series stainless is very prone to galling when in contact with itself or other ductile metals due to its toughness and oxide film. Tests show 304 vs. 304 threads can gall at extremely low stress -- galling onset at ~14 MPa surface pressure in lab tests (essentially nearly no load before adhesive failure). In practice, 304/316 stainless fasteners often seize without lubrication, especially with fine threads. 303 stainless is a variant of 304 with sulfur inclusions that improve machinability. These sulfide inclusions can act as internal lubricants to slightly reduce galling tendency vs. 304, but 303 is still far from galling-proof (it only marginally raised the galling threshold in tests, e.g. 303 vs. 304 still galled at ~14--28 MPa). In an ultra-clean system, 303's sulfur content could emit trace sulfur compounds (though minimal at 25 °C) and is generally avoided if any outgassing or contamination byproducts are a concern. **Bottom line:** 304/316 or 303 stainless in both screw and nut should be avoided (they will gall readily). Using 304 SS against a dissimilar metal (like bronze) is better, but as seen, not a complete solution.\n\n#### Nitronic 60 (UNS S21800)\nNitronic 60 is a specialty austenitic stainless specifically developed for anti-galling applications. It has ~8% Si and 8% Mn additions that form hard precipitates and surface oxides, dramatically reducing adhesion. It also work-hardens readily, boosting surface hardness. Lab tests (ASTM G98 style) show Nitronic 60 exhibits outstanding galling resistance -- for example, Nitronic 60 mated with itself or with 303 SS did not gall even at 345 MPa contact stress (the limit of the test) [@nitronic60_2020]. Even at pressures above the yield strength of 303, no galling occurred when one side was Nitronic 60. This alloy thus far surpasses 304/316 in galling resistance. It retains good corrosion resistance (comparable to 304) and has nearly double the yield strength of 304. **For our application:** A Nitronic 60 screw and/or nut would nearly eliminate galling without any coatings. Nitronic 60 can rub against aluminum bronze or phosphor bronze with very low tendency to seize (dissimilar pairing), and even a Nitronic 60 screw in a Nitronic 60 nut is viable (this combination is used in valves and fasteners for galling-critical service). Importantly, Nitronic 60 is vacuum-compatible (alloy only, no coatings or fillers) and would not outgas. Its drawbacks are higher cost than 304 (~2--3× raw material cost) and slightly more difficult machining (due to strength). Given its proven performance, Nitronic 60 ranks among the top choices to prevent galling in our 1/4-80 adjuster.\n\n#### Precipitation-Hardened & Martensitic SS (17-4 PH, 431)\nHarder stainless grades can resist galling by virtue of increased surface hardness and strength. For example, 17-4 PH at H900 condition (~HRC 40) or 431 stainless (~HRC 40) as a nut material, paired with a 304 bolt, will reduce galling. Industry guidance notes that a hard nut (e.g. 431 or duplex stainless) with a softer 304 bolt helps minimize galling; a hardness differential of >50 Brinell is recommended to prevent adhesive seizure [@hardnessdiff2019]. The hardness mismatch prevents equal deformation and adhesion. In our case, making the female bushing from 17-4 PH or 431 steel (hardened) and retaining a 304 screw could improve galling resistance relative to the baseline 304 vs. bronze. The hard stainless will tend to plow the softer 304 surface slightly instead of sticking, and any material transfer will be one-way (from the 304 to the hard nut). However, this is not as effective as using a truly galling-resistant alloy or coating: a 304 screw can still gall against a 431 nut if over-tightened (less likely, but possible if the 304 yields and smears onto the 431). Also, 17-4 or 431 are ferromagnetic (if that matters near optics) and must be heat treated correctly; 431 in particular has lower corrosion resistance (though in dry N₂ at 25 °C corrosion is negligible). Still, 304 vs. 431 or 17-4 is a reasonable pairing for reduced galling -- likely **medium galling resistance** (significantly better than 304/bronze or 304/304, but not as good as Nitronic 60 or a coating). These steels would not outgas and are fairly available. Cost is moderate (431 similar to 304, 17-4 slightly more).\n\n#### Duplex Stainless (2205 etc.)\nDuplex stainless steels have a mixed austenitic-ferritic structure and higher strength (~HRC 25--30 in annealed state) than 304. A duplex alloy nut with a 304 screw is another dissimilar-hardness pairing often recommended. Duplex alloys (e.g. 2205) also have higher yield strength and some sulfide inclusions that might reduce galling. Their galling performance is better than 304 but not as exceptional as Nitronic 60. If Nitronic 60 is unavailable, duplex could be an alternate for the female thread. Duplex is also fully compatible with vacuum/optics (no outgassing).\n\n#### Ranking Stainless Options\nIn summary, among stainless steels, **Nitronic 60** stands out as the best choice (virtually galling-proof and strong), while using a hardened stainless (431, 17-4, duplex) for one side and 304/316 for the other is a secondary strategy that offers moderate galling resistance. Using similar conventional stainless on both sides (304 vs 304, or 304 vs 303) is the worst case and should be avoided (very low galling threshold).\n\n### Copper-Based Alloys (Aluminum Bronze, Phosphor Bronze, Silicon Bronze)\n\nCopper alloys are commonly used as nut/bushing material with stainless screws in vacuum systems specifically to prevent galling. Their softer, lubricious nature relative to steel helps absorb friction. We evaluate the bronzes:\n\n#### Aluminum Bronze (e.g. C95400, C63000)\nThe baseline female component is aluminum bronze. This alloy (typically Cu-10Al-5Ni-4Fe for C63000) is high-strength (UTS ~600 MPa) and has good wear resistance in bearings. It was likely chosen for strength comparable to steel. Aluminum bronze does provide some galling reduction against stainless by being dissimilar (steel vs. copper), and indeed stainless bolts with aluminum bronze nuts are used in some applications. However, aluminum bronze lacks inherent lubricating constituents -- its oxide is primarily hard aluminum oxide, and it doesn't have the built-in lubricity of leaded or high-tin bronzes. It can still gall under high friction. In tests, a nickel-aluminum bronze (Waukesha Alloy 88, with additives) paired with stainless showed no galling at high stress, but standard aluminum bronze might not perform as well as that specialized grade. The baseline experience shows aluminum bronze, while better than steel-on-steel, was insufficient alone to prevent galling in the fine thread. It likely held up for some adjustments until cumulative adhesive wear set in. Aluminum bronze remains a strong candidate for female threads if we enhance the interface (e.g. by coatings or by using Nitronic for the male side). It has no outgassing issues (all metal). Note that aluminum bronze is somewhat prone to oxidation/tarnish if exposed (but under continuous N₂ purge this is minimal). Also, any oxide or intermetallic debris from Al-bronze (e.g. Al₂O₃ or NiO particles) are quite hard and could contribute to abrasion. On balance, Al-bronze is useful but not the top performer for galling without help.\n\n#### Phosphor Bronze (e.g. C51000, C54400)\nPhosphor bronzes are copper-tin alloys (typically ~5--8% Sn) with a small phosphorus addition (~0.1--0.3%). They are slightly lower strength than aluminum bronze (UTS ~400--500 MPa) but known for excellent wear resistance and springiness. The tin and phosphorus in the alloy form compounds (e.g. Cu₃P) that act as solid lubricants and reduce friction. Phosphor bronze is often used for sliding contacts and has a \"slippery\" character against steel. We would expect a 304 SS screw in a phosphor bronze nut to have better galling resistance than the aluminum bronze case, because the bronze's tin oxide/phosphate surface can reduce adhesion. Also, phosphor bronze is softer (Brinell ~100) so it will yield microscopically and conform to threads rather than seize. Any wear debris from phosphor bronze (often a fine powder of copper/tin oxides) is relatively benign and tends to stay put (it can even serve as a dry lubricant). This alloy is commonly used in instrument adjustment screws for its anti-friction properties. In our ranking, phosphor bronze is a very good choice for the female thread, likely outperforming Al-bronze in terms of galling and wear (with a slight trade-off in strength). Vacuum compatibility is excellent (no outgassing). Cost is similar to aluminum bronze or slightly less. One consideration: phosphor bronze often contains lead in free-machining grades (e.g. C544 has ~3.5% Pb). Lead greatly improves lubricity but could outgas or cause contamination in optics, so for our use we would select a **lead-free grade** (like C51000, which has no lead). Lead-free phosphor bronze would be clean and safe for optics. **Overall:** 304 vs. phosphor bronze should have medium-to-high galling resistance (much improved over 304 vs. 304, and likely better than 304 vs. Al-bronze).\n\n#### Silicon Bronze (e.g. C65500)\nSilicon bronze (Cu ~96%, Si ~3%) is another copper alloy often used for fasteners. It has strength comparable to phosphor bronze and also benefits from a solid lubricant phase -- in C655, a copper silicide phase that, like phosphides, can reduce friction. Silicon bronze nuts are famously used with stainless bolts in UHV systems to avoid galling. For instance, C651 silicon bronze (Cu-1%Si-0.3%Sn) has yield ~380 MPa (similar to 304's 205 MPa) and is reported to work well against stainless. In vacuum hardware, silicon bronze fasteners cost ~2--4× more than stainless but are worth it to prevent seizure. Performance-wise, silicon bronze is likely on par with phosphor bronze in our context -- it provides dissimilar material coupling and some lubricity (especially if small amounts of residual phosphorus or other elements are present). It does not form hard aluminum oxide like Al-bronze, so the risk of abrasive debris is lower. We anticipate 304 SS vs. silicon bronze to have **high resistance to galling** (many vacuum engineers use that combo successfully). Silicon bronze also has no outgassing issues.\n\n#### Special Anti-Galling Alloys (e.g. Waukesha 88)\nThere are proprietary nickel-based bronzes such as Waukesha Alloy 88 which are explicitly formulated to run against stainless without galling. Waukesha 88 contains ~80% Cu, 10% Ni, plus Sn and bismuth. The tin and bismuth form lubricating phases that give it exceptional galling resistance. It can withstand galling with stainless at very high loads (threshold stress ≥345 MPa). If available, an insert or nut made of such an alloy would virtually guarantee no galling. However, these alloys are expensive and less common. For completeness, this category ranks excellent in galling prevention. (E.g., a Nitronic 60 screw running in a Waukesha 88 bronze nut would be an extremely robust combination used in high-performance valve trim.)\n\n#### Comparison\nCopper alloys as a female thread material generally improve galling resistance when paired with stainless steel because they break the \"like-on-like\" contact and often introduce a soft metal that smears instead of sticking. Among them, phosphor bronze and silicon bronze likely outperform the baseline aluminum bronze in terms of less galling and lower particle generation (due to built-in lubricity). Aluminum bronze is stronger but was shown to eventually gall in our fine-thread scenario, so it may rank a bit lower unless augmented with a coating. All bronze options are essentially non-magnetic, corrosion-resistant in N₂, and do not outgas (they have negligible vapor pressure). They are safe for use around 194 nm lasers (any oxide on their surface is inorganic and won't appreciably photo-decompose or outgas).\n\n### Other Alloy Options\n\n#### Hard Steel with Plating\nA different approach is using a hardened alloy steel (not stainless) for one component, with a protective coating. For example, a high-strength alloy steel screw (e.g. 4140, 4340 steel, hardened) paired with a bronze nut. The hardness (~HRC 45--50) would resist galling, but bare alloy steel could corrode (though not in dry N₂) and might still gall against bronze under vacuum due to oxide removal. Thus, plating (discussed in the next section) such as electroless nickel or silver would be applied. This isn't fundamentally better than using a stainless with surface treatment, but it's an option if one wanted maximum core strength. However, using non-stainless steel in an optical system raises concern of rust if any moisture enters, so it's generally avoided. Additionally, high-strength steel requires a lubricant or coating anyway to avoid galling.\n\n#### Cobalt or Nickel Alloys\nHigh-hardness alloys like Stellite (cobalt-chrome alloy) or Monel (nickel-copper) could be considered. Stellite 6B, for instance, is extremely galling-resistant (often used in sliding wear); it's very hard (~HRC 45) and has some self-lubricating oxides. Monel (Ni-Cu alloy) is expensive and usually used for corrosion resistance more than galling prevention; it can gall against itself but against stainless it might be okay. These exotic alloys are generally not warranted given the simpler solutions above (Nitronic 60 or bronze or coatings).\n\n#### Polymer or Ceramic\nUsing a polymer insert or ceramic nut to eliminate metal-metal contact could in theory stop galling. For instance, a PTFE or PEEK plastic nut would not gall the steel screw. However, polymers are ruled out here due to outgassing and 194 nm UV incompatibility (organic materials would degrade and contaminate optics). A ceramic (like alumina or sapphire) nut is extremely hard and would not gall, but threading a brittle ceramic with 80 TPI is very challenging, and differential thermal expansion plus the risk of fracture under load make this impractical. Thus, we focus on metal solutions.\n\n## Surface Treatments and Coatings\n\nBeyond material selection, surface engineering can dramatically enhance galling resistance and reduce friction/particles. In our no-lubricant scenario, applying an appropriate coating or treatment to one or both thread surfaces can provide a permanent low-friction interface or a hardened barrier. Below we evaluate several treatment options:\n\n### Diamond-Like Carbon (DLC) Coatings\nDiamond-Like Carbon (DLC) refers to a class of hard carbon coatings (amorphous carbon with diamond-like bonding character). DLC coatings have extremely high hardness (typically 1000--8000 HV, approaching that of diamond) and very low friction coefficients (~0.05--0.2). They are applied in thin layers (1--5 µm) via PVD/PACVD processes. A properly applied DLC on threads can prevent metal-to-metal adhesion entirely -- the mating surfaces see carbon-on-metal or carbon-on-carbon contact, which is far less adhesive. The high hardness and chemical inertness of DLC means surfaces are resistant to scratching and galling. As Oerlikon (a coating manufacturer) notes, only the combination of extreme hardness and low friction provided by a DLC coating can prevent parts from galling and seizing under high loads [@oerlikon2020]. In tribological applications, DLC has proven to reduce wear and pitting even in high-friction environments.\n\nFor our fine threads, a DLC coating on the stainless steel screw (and possibly on the bronze nut as well) would create a slick interface. DLC's friction coefficient in dry N₂ is around 0.1 (hydrogenated DLC retains low friction in inert atmospheres), vastly lower than dry metal-on-metal (~0.5). This reduces heat and sticking. Even if the bronze side is uncoated, DLC vs. bronze is a dissimilar pair with minimal adhesion. DLC is also fully compatible with vacuum/optics -- it's an inert carbon film that does not outgas. It can withstand deep UV radiation without outgassing (essentially like a thin glassy carbon; any initial hydrogen content can be baked out).\n\nOne must ensure good adhesion of DLC to the substrate: typically an intermediate layer (like chromium or silicon) is deposited on steel to help DLC bind. The process is done at moderate temperature (~200--300 °C), so it won't distort 304 or bronze. The thread dimensions change only by the coating thickness (a few microns), which is usually acceptable for fine threads (clearance might even increase slightly if both sides are coated; one side coated is usually fine for fit).\n\n#### Expected performance\nDLC-coated threads would have excellent galling resistance and dramatically reduced wear. The coating's hardness means the counterface (bronze) would wear slightly against it; any wear would likely be the bronze polishing itself rather than the DLC failing. Even if the DLC eventually wears through after many cycles, it would have protected the surfaces during the critical adjustments. Some caution: if the loads get extremely high, DLC can crack or spall, and galling could then occur on exposed metal. But in our low-load adjustment scenario (we are not torquing to bolt yield, just enough to hold alignment), DLC should easily survive >20 adjustments.\n\nIn summary, DLC is a top-tier solution: it yields a near-frictionless, non-galling surface on the threads. It's essentially like a permanent dry lubricant that is solidly bonded. Many precision mechanisms in vacuum use DLC or similar coatings for this reason. Cost-wise, DLC coating is moderate -- it requires batch processing in a coating chamber. For small screws, the cost might be on the order of tens of dollars per part in quantity. Considering the benefit (preventing costly contamination and failure), this is often justified.\n\n### Kolsterising® (S³P Surface Hardening)\nKolsterising is a proprietary low-temperature carburization process (part of Bodycote's S³P treatments) for austenitic stainless steels. It diffuses carbon into the surface without forming carbides, creating a hard \"S-phase\" layer (expanded austenite) typically >1000 HV. Importantly, it does this at ~480 °C, so the stainless retains its corrosion resistance (no chromium carbide precipitation). The result is a surface that is extremely hard and wear-resistant, with no change in dimensions or surface finish. Effectively, Kolsterising transforms a 304 SS part from ~150 HV to ~1000 HV on the surface while keeping it stainless.\n\nFor galling: the dramatic hardness increase means the stainless threads will no longer suffer adhesive tearing. Bodycote reports that after Kolsterising, stainless fasteners exhibit \"dramatically improved galling resistance.\" In a galling test, an untreated stainless sample had a threshold galling stress of only 45.5 MPa, whereas the Kolsterised sample showed no galling even at 842 MPa (which exceeded the material's yield strength) [@bodycote2020]. In other words, Kolsterising eliminated galling entirely in their tests. This is a remarkable improvement -- the treated surface withstood over 120 ksi contact pressure with no adhesive damage, far beyond what any fine-thread adjuster would see. The treated layer also improves wear and fatigue strength of threads.\n\nApplying this to our screw: a Kolsterised 304 SS screw mated with the existing aluminum bronze nut would be a massive upgrade. The hard, carbon-super-saturated surface of the screw would resist any sticking or shearing. The bronze (softer) would effectively slide against a smooth, hardened surface. Galling would be virtually impossible because the stainless surface won't plastically deform or transfer material. Wear would be minimal -- the bronze might experience slight wear-in, but the stainless threads would remain intact. Particle generation would drop correspondingly (only minor bronze wear particles in early cycles, and those would be small). Since Kolsterising is a diffusion treatment, there is no coating to flake off and no risk of dimensional mismatch -- the threads remain the same size, just harder. For an ultra-clean system, Kolsterising is ideal: it introduces no foreign materials or films, just modified stainless, so vacuum compatibility is excellent (no outgassing, nothing to shed aside from trace base metal wear).\n\nThe process can be done on a finished screw with no subsequent machining, so even fine threads can be treated without damage. One consideration: Kolsterising is typically offered as a service and can be pricey per batch, but likely on the order of a few hundred dollars for a lot of parts -- for critical aerospace/optics, this cost is usually acceptable given the performance. (If using Nitronic 60 material, Kolsterising is not necessary, as Nitronic already resists galling; Kolsterising is mainly for standard stainless like 304/316 to reach similar or better performance.)\n\nIn conclusion, **Kolsterising a 304 SS adjuster screw would yield near galling-proof threads.** This approach ranks at the top for galling mitigation, turning the surface into something comparable to a Nitronic 60 or even better, without altering component geometry or cleanliness.\n\n### Electroless Nickel Plating\nElectroless nickel (EN) plating is a chemical deposition of a nickel-phosphorus alloy onto a substrate, producing a uniform coating even on complex shapes like threads. EN plating is well-known for improving wear resistance and providing a hard, smooth surface (typical hardness 500--600 HV as plated, up to ~900 HV if heat-treated). It also has a lower coefficient of friction relative to bare steel. Applying electroless nickel to one of the mating parts can virtually eliminate galling because it prevents direct metal-to-metal contact. One expert notes that adding EN plating to one of the two parts \"will virtually eliminate the galling you are experiencing\" [@enplating2019]. The Ni--P layer acts as a barrier: the mating surface now sees a nickel alloy (which has different properties than steel or bronze) and also enjoys a certain inherent lubricity (phosphorus in the coating can form a glassy film that is slick).\n\nFor our assembly, we could electroless nickel plate the 304 SS screw or the bronze nut (or both). Plating the screw is often easier (racking a screw for plating is straightforward). A typical EN thickness might be 25 µm (0.001″). This would add ~0.002″ to the thread major diameter overall, which is significant for fine threads -- we would need to account for it by either plating then chasing the thread with a die, or specifying an undersized thread before plating. However, EN is quite uniform and can be done in thinner layers too (10--15 µm) if tight tolerances are needed. Even a thin 10 µm Ni plating can improve galling behavior markedly.\n\n#### Galling/Wear Performance\nA nickel-plated stainless fastener against bronze (or even against unplated stainless) will resist galling. The hardness of the Ni--P layer means it doesn't shear off easily, and the counterface slides on a relatively smooth, inert nickel-phosphide surface. Many high-vacuum systems use nickel-plated parts to prevent seizure while also preventing corrosion. Nickel's friction coefficient against steel is moderate (~0.6 dry), but because the layer is hard and not prone to adhesion, actual galling is rare. In vacuum contexts, silver is used more often (discussed next), but nickel plating has the advantage of high hardness. An additional benefit: EN plating the bronze nut would encapsulate the bronze, preventing any copper exposure (which in theory could otherwise vapor-transport onto optics under UV). However, plating internal threads uniformly can be tricky; EN can handle it since it's an autocatalytic process (just requiring proper bath agitation).\n\n#### Cleanliness\nElectroless nickel is an inorganic metal coating -- once properly baked (to drive off hydrogen) and cleaned, it has no volatile components. It is commonly used in vacuum chambers and has low outgassing. We would ensure the plated parts are rinsed of any plating solution residues and perhaps do a vacuum bake to be safe. After that, Ni plating is essentially as clean as the base metal. There is no concern with 194 nm laser energy on nickel; nickel will not outgas or degrade under UV (though it may reflect or scatter some light if directly in the beam, but the threads are presumably out of the optical path).\n\n#### Considerations\nOne must ensure good adhesion of the plating (proper surface prep and perhaps a strike layer for stainless). Poor adhesion could lead to flakes of nickel coming off, which would be catastrophic for particles. Fortunately, electroless nickel on stainless and copper alloys is well-established and adheres strongly when done by a reputable shop. Also, EN plating slightly reduces thread clearance -- to maintain class fit on an 80 TPI, it might be necessary to adjust tolerances or lightly lap the threads post-plating.\n\nOverall, electroless nickel plating one component is a highly effective anti-galling measure. It provides a hard, smooth, and stable surface. Cost is relatively low; plating small parts in batch is economical (maybe a few dollars per part). It ranks high in practicality.\n\n### Electrolytic Plating (Silver, Gold, Thin Dense Chrome)\nElectrolytic plating methods can deposit various metals that help prevent galling:\n\n- **Silver Plating:** Silver electroplate on stainless threads is a classic solution in high-vacuum and aerospace applications to combat galling. A thin silver layer (typically 5--15 µm) is very soft (HV ~100) and extremely ductile. It serves as a solid lubricant -- when the threads are tightened, the silver will smear and fill in asperities, preventing direct steel-on-steel contact. In vacuum service, silver-plated bolts are commonly used with stainless nuts to avoid galling. Silver can withstand high temperature (it doesn't volatilize until ~1500 °F) and remains effective; it has been noted that silver provides anti-galling properties up to ~1200 °F, well beyond our needs [@silverplate2019]. In our scenario, silver-plating the 304 SS screw and using the bronze nut (or even a stainless nut) would drastically reduce friction and galling. Silver-on-bronze is a very lubricious contact (silver has a low shear strength). The silver will likely preferentially adhere to the bronze a bit, essentially creating a silver transfer film on both sides. This is fine, as it creates eventually a silver--silver interface, which itself is soft (though note, silver-on-silver static friction can be moderate as per some references, but with any motion it behaves lubriciously). Silver plating thickness should be controlled so as not to fill the fine threads too much; usually threads are plated and then lightly wire-brushed to ensure no excess buildup.\n\n*Galling performance:* Silver plating is known to eliminate stainless galling under most conditions, as it provides a lubricative layer. The only caution is that because silver is soft, under very high loads it can be squeezed out of the contact spots, and if the underlying metals touch, galling could occur. But in fine-pitch adjustments, we are not heavily preloading the fastener, so the silver remains in place. Silver does not cold-weld to steel or bronze in the way similar metals do to themselves. Instead, it yields and prevents seizure.\n\n*Particles and Cleanliness:* Silver plating, when intact, actually reduces particle generation because it prevents abrasive metal-on-metal contact. However, silver being soft means some silver wear debris might be generated -- tiny flakes of silver can come off during initial threading (e.g. when first running a plated screw into a nut, a bit of silver rubs onto the nut). These particles are typically small and tend to adhere to surfaces (silver is malleable, so flakes might stick rather than fly off). Any loose silver particles are a potential contaminant (they could tarnish or scatter light if on optics), but since the adjuster is purged in N₂ and likely not in the direct optical path, the risk is minimal. Silver tarnish (Ag₂S) can occur if there are sulfur contaminants in the environment, but in high-purity N₂ this will be negligible. Even if tarnish forms, it's a thin film and not volatile. Outgassing of silver is none -- it's a pure metal with negligible vapor pressure at room temp. Aerospace mechanisms often use silver plating for ultra-high vacuum with no issues.\n\nWe should ensure plating bath residues are removed (modern cyanide-based silver plating leaves no significant residues if rinsed). Also, silver-plated parts can be baked in vacuum to make sure nothing residual comes off. The Meyer Tool vacuum article notes silver-plated bolts typically cost about twice as much as similar unplated stainless bolts, indicating it's not prohibitively expensive [@meyer2019]. (In other words, upgrading to silver-plated fasteners is a relatively low-cost way to gain anti-galling benefits, especially
