Repository: mdc159/quarto

# Quarto Workspace

This repo is a Quarto-based publishing workspace for technical engineering
documents. The current review stack supports deep correctness review for reports
that include thermodynamic reasoning, threshold tables, generated artifacts, and
evidence-heavy conclusions.

## Review Stack

Current deep-review components:

- Skill: `.codex/skills/reasoned-tech-doc-review/`
- Baseline review skill: `.codex/skills/technical-doc-review/`
- Workspace reviewer agent: `.claude/agents/technical-reviewer.md`
- Manual OpenAI-backed reviewer: `_scripts/openai_reasoned_review.py`

Use `technical-doc-review` for a normal technical QA pass. Use
`reasoned-tech-doc-review` when the job is to find contradictions, unsupported
claims, unit drift, thermodynamic mistakes, source-of-truth drift, or gaps
between prose and equations/tables/figures.

## Configure the API Key

The OpenAI-backed reviewer expects `OPENAI_API_KEY` in the environment or in
`D:\Quarto\.env`.

Example `.env` entry:

```text
OPENAI_API_KEY=...
```

Optional environment variables:

- `TECH_DOC_REVIEW_MODEL`
  Default: `o3`
- `TECH_DOC_REVIEW_REASONING_EFFORT`
  Default: `high`
- `TECH_DOC_REVIEW_INCLUDE_SUPPORTING`
  Default: `true`
- `TECH_DOC_REVIEW_MAX_SECTIONS`
  Optional cap for chunked review runs

## Proper Skill Usage

### In Codex

Name the skill explicitly when you want the deep engineering review behavior.

Example prompts:

```text
Use $reasoned-tech-doc-review to review projects/shipping/failure-mechanism.qmd for logical contradictions, unsupported claims, and thermodynamic/unit issues.
```

```text
Use $reasoned-tech-doc-review to compare the prose in this report against the generated TSV summaries and prior review notes.
```

Use the baseline skill for a lighter pass:

```text
Use $technical-doc-review to do a final QA pass on this Quarto report before render.
```

### What the Skill Is Expected to Do

The `reasoned-tech-doc-review` skill should:

1. Confirm the target document and any declared external source of truth.
2. Check render and cross-reference safety for `.qmd` workflows.
3. Audit equations, units, and conservative-bound claims.
4. Audit claim-to-evidence traceability across prose, tables, figures, and
   generated artifacts.
5. Audit contradictions across sections and stale conclusions.
6. Report findings first, ordered by severity.

The review is findings-first. It should not silently switch into rewrite mode
unless the user explicitly asks for fixes after the findings are delivered.

## Manual Deep Review Command

The canonical deep-review entrypoint is:

```powershell
& 'D:\Quarto\.venv\Scripts\python.exe' _scripts\openai_reasoned_review.py <target-doc>
```

Example:

```powershell
& 'D:\Quarto\.venv\Scripts\python.exe' _scripts\openai_reasoned_review.py projects\shipping\failure-mechanism.qmd
```

Useful flags:

- `--support <path1> <path2> ...`
  Add specific supporting artifacts
- `--model o3`
  Override the default reasoning model
- `--no-supporting`
  Skip automatic support-file discovery
- `--json-only`
  Print JSON and skip the markdown artifact
- `--max-sections 2`

# Galling Mitigation — Vacuum Fastener Anti-Galling Study

**Document ID:** (not yet assigned)
**Status:** Draft (converted from AI source; copy-edit and section IDs pending)

This project covers the galling mitigation strategy for stainless steel
fasteners in vacuum opto-mechanical assemblies. Three deliverables:

- **report.qmd** — Technical report: failure analysis, material selection,
  surface treatments, torque specifications
- **test-plan.qmd** — Verification test plan with traceability to report claims
- **digital-twin.qmd** — Digital twin concept for fastener lifecycle tracking

## Key Files

| File | Purpose |
|------|---------|
| `report.qmd` | Main technical report |
| `test-plan.qmd` | Test plan with claim traceability |
| `digital-twin.qmd` | Digital twin design concept |
| `_quarto.yml` | Quarto project config (inherits `_shared/_metadata.yml`) |

### Source material

| File | Purpose |
|------|---------|
| `source/report.R2.md` | Original AI-generated report draft |
| `source/test_plan.R2.md` | Original AI-generated test plan draft |

### Output

| Directory | Purpose |
|-----------|---------|
| `figures/` | Static images (fixture schematic, etc.) |
| `_output/` | Rendered deliverables — `.docx` tracked, `.html`/`.pdf` gitignored |

## How to Render

```bash
cd D:/Quarto/projects/galling-mitigation
export QUARTO_PYTHON=/d/Quarto/.venv/Scripts/python.exe
quarto render                              # all documents, all formats
quarto render report.qmd --to docx         # Word only
```

## Outstanding Work

- Copy-edit prose to match preferred technical writing style (active voice, impersonal tone)
- Add `{#sec-xxx}` IDs to all section headings in `report.qmd`
- Replace placeholder `fixture-schematic.png` with real CAD diagram
- Create `SESSION_HANDOFF.md` to track progress
- Assign document ID(s)

File: projects/galling-mitigation/_freeze/test-plan/execute-results/tex.json (part 1 of 2)
{
  "hash": "75efd2f0b7890e5666d2548e4c26d39b",
  "result": {
    "engine": "jupyter",
    "markdown": "---\ntitle: \"25-Cycle Validation Test Plan -- ¼-80 Adjuster Galling Study\"\nauthor: \"Opto-Mechanical Engineering Group\"\ndate: 2025-05-22\nabstract: |\n  This test campaign ranks five material pairings for ¼-80 UN adjusters used in optics-grade mechanisms that must run dry in N₂ at 26 °C. The study captures friction torque, galling severity, particle generation, outgassing, resolution, and drift over 1×10⁶ cycles, producing a down-selection matrix and a calibrated friction-torque model.\nkeywords:\n  - validation testing\n  - galling resistance\n  - friction characterization\n  - material selection\n  - ASTM G98\nbibliography: refs.bib\ncsl: ieee.csl\n---\n\n# Summary {#sec-summary}\n\nThis test campaign ranks five material pairings for 1/4-80 UN adjusters used in optics-grade mechanisms that must run dry in N₂ at 26°C. The study captures friction torque, galling severity, particle generation, outgassing, resolution, and drift over 1×10⁶ cycles. Results feed two deliverables: a down-selection matrix identifying the top-performing pairing for flight hardware, and a calibrated friction-torque model accurate enough (τ ≥ 0.80, NRMSE ≤ 15%) to predict performance of future candidates without re-testing. The test drives the translation adjuster of a production crossed-roller stage inside a dry-nitrogen chamber, logging torque, micro-step position, and micron-resolution displacement. A constant 46.7 N spring preload ensures each candidate screw/nut/surface combination resists galling while maintaining stable friction and positional repeatability. All data, analysis code, and calibrated fixture CAD become available in an engineering-release package at project close.\n\n# Objective and Scope {#sec-objectives}\n\n## Objectives (what this test will do)\n\n::: {#tbl-objectives}\n\n| OBJ-ID | Objective | Requirement(s) verified |\n|--------|-----------|-------------------------|\n| OBJ-01 | Measure break-away torque vs cycle for five candidate pairings | TP05, BE03 |\n| OBJ-02 | Verify tip-tilt resolution ≤ 0.0025 mrad per µstep (L/R values) | TP01 |\n| OBJ-03 | Quantify particle generation relative to Krytox baseline | CLN |\n| OBJ-04 | Confirm pointing drift ≤ 0.030 mrad over ΔT = 4 °C | TP04 |\n| OBJ-05 | Demonstrate no missed steps with 0.50 N m motor at T_ba + 20 % | TP05 |\n| OBJ-06 | Correlate Simulink T_ba prediction to hardware (±25 %) | TP05 |\n| OBJ-07 | Validate μ(cycle) model to ±20 % after 25 cycles | — |\n\nTest objectives and linked requirements.\n:::\n\n::: {#tbl-traceability-objectives}\n\n| Obj-ID | Objective | Linked Claim(s) |\n|--------|-----------|------------------|\n| OBJ-01 | Rank each material pairing by Galling Severity Index (GSI) to identify the most wear-resistant interface. | C-002 |\n| OBJ-02 | Quantify steady-state and breakaway torque and prove the analytical model's ability to reproduce the ordering of those torques. | C-001 |\n| OBJ-03 | Rank pairings by particle emission rate (>0.5 µm) under ISO 14644 conditions. | C-003 |\n| OBJ-04 | Rank pairings by total mass-loss/outgassing per ASTM E595 after 72 h bake-out. | C-004 |\n| OBJ-05 | Rank pairings by Precision Performance Score (PPS) combining resolution and drift. | C-005 |\n\nObjective-to-claim traceability.\n:::\n\n::: {.callout-note}\n## Design Intent\n\n- **Hardware down-selection** -- Only the top-ranked pairing moves to flight builds; others are discarded.\n\n- **Model calibration** -- A validated friction-torque model prevents costly future bench testing.\n\n- **Contamination control** -- Rankings drive optical-surface lifetime predictions in the contamination budget.\n\n- **System reliability** -- Galling-resistant, low-particle interfaces safeguard long-term adjustability.\n:::\n\n## In-Scope Items\n\n- Five candidate material pairings (@tbl-material-pairings).\n\n- Dry-nitrogen atmosphere, 26°C ± 2°C.\n\n- Full-travel cycling (0-0.5 in) at 1 Hz for 1×10⁶ cycles.\n\n- Post-test microscopy, ISO particle counting, ASTM E595 TML/CI measurement.\n\n## Out-of-Scope Items\n\n- Temperature extremes outside 20-30°C.\n\n- Long-term radiation or UV exposure effects.\n\n- Alternate thread sizes or pitch variants.\n\n## Success Outputs\n\n- Ranked list and spider-chart summary for all five-performance metrics.\n\n- Calibrated analytical model with τ and NRMSE statistics.\n\n- Engineering-release ZIP: raw data, processed data, scripts, calibrated fixture CAD.\n\n# Claims to Validate {#sec-claims}\n\n::: {#tbl-claims}\n\n| Claim-ID | Formal Statement |\n|----------|------------------|\n| C-001 | The analytical friction-torque model reproduces the relative ordering and magnitude (within ±15%) of measured breakaway torques across all five material pairings. |\n| C-002 | Material pairings ranked by Galling Severity Index (GSI) show correlation coefficient r ≥ 0.85 with industry-standard ASTM G98 galling threshold stress measurements. |\n| C-003 | Median particle count >0.5 µm per cycle differs by statistically significant margins (p < 0.05) between the five candidate pairings, enabling clear ranking. |\n| C-004 | Total mass-loss/outgassing per ASTM E595 remains below 1.0% for all candidates, with Collected Volatile Condensable Material (CVCM) < 0.1%. |\n| C-005 | Precision Performance Score (PPS): resolution + drift metrics remain stable within ±10% over 25 cycles for at least three material combinations. |\n\nClaims under validation with formal acceptance statements.\n:::\n\n::: {#tbl-material-pairings tbl-colwidths=\"[10,18,22,18,32]\"}\n\n| Pairing ID | Male Component | Female Component | Surface Treatment | Expected Behavior |\n|------------|----------------|------------------|--------------------|-------------------|\n| MP-01 | 304 SS | Aluminum Bronze (C95400) | None | Baseline (unlubricated) - Expected severe galling |\n| MP-02 | 304 SS | Aluminum Bronze (C95400) | Krytox GPL 205 | Baseline (lubricated) - Control case |\n| MP-03 | 304 SS | Phosphor Bronze (C51000) | None | Moderate friction, reduced galling |\n| MP-04 | Nitronic 60 | Phosphor Bronze (C51000) | None | Low friction, minimal galling |\n| MP-05 | 304 SS (Kolsterised) | Phosphor Bronze (C51000) | None | Enhanced hardness, reduced adhesion |\n\nMaterial pairings under test.\n:::\n\n# Validation Strategy {#sec-validation}\n\n## Traceability Matrix\n\n::: {#tbl-traceability-matrix tbl-colwidths=\"[8,25,22,27,18]\"}\n\n| Claim-ID | Fixture Feature / Control | Data Collected | Validation Method | Pass/Fail Metric |\n|----------|---------------------------|----------------|-------------------|------------------|\n| C-001 | Inline torque transducer (FUTEK TFF400); Micro-step position counter; Constant 46.7 N preload | Time-series torque data; Peak breakaway torque per cycle; Running torque | MATLAB friction model with wear-in and galling progression equations compared to measured torque curves | Model predicts relative ordering correctly AND magnitude within ±15% for all pairings |\n| C-002 | N₂-purged test chamber; Production-grade stage with matched preload springs; 25+ cycles per pairing | Torque vs. cycle plots; Thread surface images at 10× magnification; Material transfer quantification | Computed GSI = (ΔT/T₀)×(Nᵥᵢₛ/25)×100% where ΔT = torque increase, T₀ = initial torque, Nᵥᵢₛ = cycles before visible damage | GSI correlates with published ASTM G98 thresholds with r ≥ 0.85 |\n| C-003 | ISO Class 5 environment; Particle counter sampling port; Standardized cycle protocol | Particle count >0.5 µm per cycle; Size distribution histogram; Time-series data | Statistical comparison (ANOVA) of median particle counts across material pairs with post-hoc tests | p < 0.05 for differences between pairings |\n| C-004 | Specimen preparation per ASTM E595; Vacuum chamber with cold plate | TML (%); CVCM (%); Water Vapor Regained (WVR, %) | Standard ASTM E595 protocol with 125°C sample temperature, 25°C collector | TML < 1.0% AND CVCM < 0.1% for all candidates |\n| C-005 | Laser displacement sensor (0.1 µm resolution); Standardized dwell periods (5 min) | Linear position vs. commanded position; Position error after dwell; Repeatability statistics | PPS = 10×(1-RMS₁/RMS₀)+(1-Δd/d₀) where RMS terms are positional errors and Δd is drift | PPS stability within ±10% over 25 cycles for ≥3 pairings |\n\nFull traceability from claims to fixture features, data, validation method, and pass/fail criteria.\n:::\n\n## Validation Narrative\n\nThe validation strategy creates a direct chain of evidence linking each claim to measurable test outcomes:\n\n::: {.callout-tip title=\"Validation: Claim C-001 (Model Fidelity)\"}\nThe inline torque transducer captures real-time torque data with high precision (0.05% repeatability) while the micro-stepping controller tracks angular position. These data streams feed the friction model, which predicts torque behavior based on material properties and wear mechanisms. The model passes validation when it correctly orders the pairings by friction torque magnitude and predicts values within ±15% of measured values, demonstrating sufficient accuracy for future predictions without bench testing.\n\nThe model incorporates both static and dynamic friction coefficients for each material pairing, building on established tribological relationships for threaded interfaces. Initial friction values derive from literature (e.g., μ≈0.34 for 304 SS on phosphor bronze), but the model adapts these values based on actual test data. The model's wear-in equation (@eq-wearin) accounts for surface conditioning during early cycles, while its galling progression equation (@eq-galling) captures the exponential torque increase seen in failing interfaces. This dual-mode approach ensures accurate prediction of both normal wear and incipient galling.\n:::\n\n::: {.callout-tip title=\"Validation: Claim C-002 (Galling Severity)\"}\nThe Galling Severity Index (GSI) calculation combines torque progression data with visual inspection to quantify galling resistance. By conducting tests in a controlled N₂ environment with identical preload conditions (46.7 N) to the flight hardware, the GSI values directly represent real-world performance. The correlation with ASTM G98 [@astm_g98] standard test results validates that the simplified GSI approach captures the same fundamental galling behavior as industry-standard methods.\n\nThe GSI formula (@eq-gsi) incorporates both torque increase (indicating friction change due to surface damage) and the number of cycles before visible thread damage appears under 10× magnification. This dual approach improves upon traditional single-parameter assessments by combining functional performance with physical evidence. Previous studies show strong correlation between similar indices and standard ASTM G98 galling thresholds for various material combinations. Visual inspection utilizes standardized reference images for consistent rating of damage severity.\n:::\n\n::: {.callout-tip title=\"Validation: Claim C-003 (Particle Generation)\"}\nThe ISO Class 5 environment and particle counter provide a clean baseline to detect particles generated solely by thread interaction. The standardized cycle protocol ensures fair comparison across all material pairings. Statistical analysis verifies that observed differences are significant and not due to random variation, enabling a definitive ranking for contamination-sensitive applications.\n\nParticle counting employs both time-series and cumulative methods. The optical particle counter samples chamber air through an isokinetic probe positioned near the threads, capturing particles generated during operation. Size bins (0.5, 1.0, 5.0 μm) align with ISO 14644 [@iso_14644] standards and typical optical contamination concerns. Background counts establish the detection floor, with all test measurements compensated for baseline contamination. The ANOVA analysis confirms that observed differences between material pairs represent true performance variations rather than random fluctuations or measurement error.\n:::\n\n::: {.callout-tip title=\"Validation: Claim C-004 (Outgassing)\"}\nASTM E595 [@astm_e595] testing provides standardized outgassing metrics critical for vacuum and optical applications. The TML and CVCM thresholds represent established aerospace standards for acceptable materials. Testing validates that all candidate pairings meet these requirements, ensuring optical cleanliness in the nitrogen-purged environment.\n\nSample preparation follows strict ASTM protocols, with test articles cleaned identically to flight hardware. The 125°C sample temperature accelerates outgassing, while the 25°C collector plate captures condensable species. This represents a worst-case scenario compared to the 26°C operational environment. Water Vapor Regained (WVR) measurement distinguishes between water vapor and true material outgassing, providing additional insight into long-term behavior. While all metal-on-metal interfaces should theoretically exhibit minimal outgassing, this verification ensures no unexpected surface contamination or treatment residues are present.\n:::\n\n::: {.callout-tip title=\"Validation: Claim C-005 (Precision Performance)\"}\nThe laser displacement sensor directly measures the actual position achieved versus commanded position, capturing any resolution loss or drift. The Precision Performance Score (@eq-pps) combines two key precision metrics---positional error and drift after dwell---into a single figure of merit. Stability of this score over 25 cycles proves the mechanical interface maintains precision throughout its operational life.\n\nThe PPS formula weighs both immediate positioning accuracy (RMS position error) and temporal stability (drift after dwell). These factors directly impact optical alignment capabilities. The 5-minute dwell period simulates a realistic operational scenario where the adjuster remains still between occasional adjustments. This test reveals any tendency for the interface to creep due to stress relaxation or microscopic settling. By tracking PPS across multiple cycles, the test also captures any degradation in precision due to progressive wear or surface changes.\n:::\n\nThis multi-faceted validation approach ensures that all critical performance aspects---friction, wear resistance, contamination risk, and precision---undergo rigorous evaluation, delivering comprehensive data for material selection.\n\n# Test Fixture Design {#sec-fixture}\n\n## Overview\n\nThe test fixture integrates a production-grade crossed-roller stage with precision measurement systems inside a nitrogen-purged chamber. @fig-fixture shows the key components.\n\n![Test fixture layout showing the stepper motor drive train, inline torque sensor, crossed-roller stage, and nitrogen purge chamber.](figures/fixture-schematic.png){#fig-fixture fig-alt=\"Test fixture schematic showing stepper motor, torque sensor, and stage assembly inside nitrogen chamber\"}\n\nThe fixture design employs a horizontal drive arrangement with the motor shaft aligned with the adjuster's rotation axis. The translation block rides on crossed-roller bearings providing high axial stiffness with minimal friction. The rotation block remains clamped during translation testing to isolate a single degree of freedom. This configuration creates a clean, single-axis test with the adjuster thread friction as the dominant variable between test cases.\n\n## Critical Features\n\nThe fixture incorporates several design features specifically aligned with validation requirements:\n\n1.  **Stepper Motor Drive Train** (supports C-001, C-005): A precision 0.9° stepper motor (StepperOnline 23HM22-2804S) with 1.26 N·m holding torque connects to the adjuster via a bellows coupling and torque cell. With 32× microstepping, the theoretical angular resolution reaches 25 nrad (≈0.025 µin linear motion), allowing detection of the finest stick-slip behavior.\n\n    The motor provides significantly more torque (1.26 N·m) than required for normal operation (typically <0.2 N·m) to ensure adequate headroom for detecting galling-induced torque spikes. The precision step angle (0.9° versus standard 1.8°) doubles the base resolution, while the microstepping driver further subdivides each step into 32 micro-positions. This ultra-fine positioning capability enables detection of microscopic stick-slip events that would be masked by coarser motion control.\n\n2.  **Inline Torque Transducer** (supports C-001, C-002): The FUTEK TFF400-05 torque sensor (±0.04 N·m range) measures real-time torque at 1 kS/s, capturing both breakaway peaks and running friction. The sensor's 0.05% non-repeatability enables detection of subtle changes in thread condition throughout the test.\n\n    The through-hole design allows direct mounting between couplings without introducing alignment errors or additional friction. The sensor's metal-foil strain gauge technology ensures stable readings even under prolonged testing, with negligible drift over the test duration. The high sampling rate (1 kS/s) captures transient events during breakaway, providing detailed friction signatures for each material pairing.\n\n3.  **Nitrogen Purge Chamber** (supports C-002, C-003, C-004): An acrylic enclosure with O-ring seals and gas ports maintains <50 ppm O₂ to replicate the inert environment of the flight hardware. The 2 SLPM purge flow ensures consistent atmospheric conditions while allowing particle extraction for counting.\n\n    The chamber volume (approximately 1 L) permits complete atmosphere exchange within 30 seconds at the specified flow rate. The clear acrylic construction enables visual monitoring during testing while maintaining a sealed environment. Gas inlets incorporate sintered metal diffusers to minimize turbulence and prevent direct gas impingement on the test articles, which could disperse particles or create artificial airflow patterns.\n\n4.  **Production-Grade Stage** (supports C-002, C-005): Using the actual flight-configuration crossed-roller stage with proper spring preload (46.7 N) creates authentic boundary conditions. The stage's translation block houses the 1/4-80 female thread component, while the ball-tipped adjuster screw represents the male component under test.\n\n    The crossed-roller bearings provide extremely high stiffness in five degrees of freedom while allowing low-friction motion in the travel direction. This kinematic design isolates thread friction effects from other mechanical variables. The stage includes 440C hardened stainless steel ball tips contacting sapphire pads---a proven low-friction, wear-resistant interface that ensures the ball-tip contact is not a limiting factor in the test.\n\n5.  **Laser Displacement Sensor** (supports C-005): A Keyence LK-G152 laser triangulation sensor with 0.1 µm resolution monitors the actual position of the translation block, detecting any position errors or drift caused by thread friction or wear.\n\n    The non-contact measurement eliminates any influence on the mechanical system while providing traceable position data. With 50 kHz sampling capability, the sensor captures micro-dynamic behavior, including any momentary position reversals or oscillations. The 120 µm spot size averages surface irregularities while maintaining sufficient spatial resolution for detecting the smallest relevant motions.\n\n6.  **Particle Sampling Port** (supports C-003): A calibrated isokinetic sampling port extracts a representative air sample from the chamber to an external optical particle counter, quantifying particles generated during thread operation.\n\n    The port design maintains equivalent velocity between chamber air and sampled stream, ensuring accurate particle concentration measurement without size bias. The sampling location sits 25 mm from the thread interface---close enough to capture generated particles before they disperse but far enough to avoid sampling only localized concentrations.\n\n7.  **Granite Base Plate** (supports all claims): A 100 mm × 150 mm × 25 mm granite slab provides thermal stability and vibration isolation for the entire test assembly.\n\n    The granite's high thermal mass dampens temperature fluctuations, maintaining stable dimensional relationships between components. Its flatness (±2 µm) and stability serve as a solid reference for all measurements. Stainless steel dowel pins precisely locate the stage components on the granite base, ensuring repeatable positioning between test configurations.\n\n8.  **Motion Controller** (supports C-001, C-005): A Trinamic TMCM-1230 controller provides precise motor control with advanced current sensing capabilities that serve as a secondary measure of motor torque.\n\n    The controller's 256× microstepping capability delivers ultra-smooth motion while its StallGuard feature offers real-time detection of mechanical resistance. The RS-485 interface enables high-speed communication with the data acquisition system, synchronizing motion commands with sensor measurements. The controller includes programmable acceleration profiles that minimize vibration during direction changes.\n\n## Assumptions and Design Limits\n\nThe fixture design operates under the following constraints and assumptions:\n\n- **Materials**: 440C hardened stainless steel ball tips on adjusters (HRC 58-60) contacting sapphire pads. These create a Hertzian contact with 3.2 GPa peak pressure that forms a stable interface after initial plastic deformation.\n\n    The high hardness of both materials ensures the ball-pad interface contributes minimal friction or wear to the system. The 440C ball undergoes limited plastic deformation during initial loading, creating a stable contact patch with the sapphire. This plastic zone extends only a few microns into the ball surface and does not progress during normal operation. Sapphire's extreme hardness (>2000 HV) ensures it remains fully elastic under the applied load.\n\n- **Load Range**: Spring preload of 46.7 N (10.5 lbf) based on three parallel springs each with k = 17.5 lbf/in stretched 0.200 inches. Maximum torque capacity of the sensor is 0.35 N·m, sufficient for normal operation but may saturate if severe galling occurs.\n\n    The preload applies directly along the adjuster axis, creating a pure axial force with no side loading. This force maintains positive contact between the ball tip and sapphire pad throughout the test range. The spring constant creates a nearly constant force over the travel range, with less than 5% variation across the full stroke. The torque sensor includes 150% overload protection, allowing brief excursions beyond the rated range without damage.\n\n- **Measurement Resolution**:\n\n  - Angular: 28.8 μrad per full-step (0.9 μrad with 32× microstepping)\n  - Linear: 0.1 μm (displacement sensor)\n  - Torque: 0.01 mN·m (24-bit acquisition of ±0.04 N·m range)\n  - Cycle counting: ±0 error (absolute encoder)\n\n    These resolution values exceed the requirements for detecting relevant performance differences between material pairings. For context, a 0.1 μm linear resolution represents approximately 0.002% of the full 0.5-inch travel range. The torque resolution (0.01 mN·m) equates to approximately 0.025% of the expected operating range, enabling detection of subtle friction changes.\n\n- **Thermal Stability**: Test environment maintains 26°C ± 2°C. The granite base provides thermal mass to dampen fluctuations. Differential thermal expansion between materials over this range causes negligible dimensional changes (<0.1 μm).\n\n    The small temperature range minimizes thermal effects on friction coefficients, which typically vary by less than 5% over this span for the materials under consideration. The similar thermal expansion coefficients of stainless steel (≈16×10⁻⁶/°C) and bronze alloys (≈17×10⁻⁶/°C) result in minimal differential expansion, preserving thread clearances throughout the test.\n\n- **Boundary Conditions**: The translation block motion is constrained by crossed-roller bearings with stiffness >10⁷ N/m. The rotation block remains clamped during translation tests to isolate a single degree of freedom.\n\n    This high stiffness ensures that measured displacements directly correspond to adjuster motion without significant elastic deformation of the fixture. The crossed-roller bearing friction (<0.01 N) contributes negligibly to the measured torque compared to thread friction forces (typically >1 N). The clamping of the rotation block eliminates potential crosstalk between the two adjustment axes.\n\n- **Nitrogen Environment**: Purge gas is 99.995% pure N₂ with <5 ppm O₂, <3 ppm H₂O, and particulate filtration to <0.003 μm. The chamber maintains positive pressure (~25 Pa) relative to the laboratory.\n\n    This high-purity environment prevents oxide formation on freshly exposed metal surfaces, simulating the conditions that promote galling in space mechanisms. The positive pressure prevents laboratory air ingress, maintaining consistent atmospheric composition throughout testing. The extreme dryness (<3 ppm H₂O) eliminates any boundary lubrication effects from adsorbed water vapor.\n\n- **Sampling Statistics**: Each test configuration runs for 25 cycles minimum, with three specimens per material pairing. This provides 75 data points per configuration for statistical analysis.\n\n    This sample size delivers 90% confidence in detecting a 15% difference between material pairings with 80% statistical power. The multiple specimens account for manufacturing variations and provide a basis for assessing repeatability. Extended life testing (up to 10⁶ cycles) runs on only the top-performing specimen from each pairing.\n\n# Test Procedure {#sec-procedure}\n\n## Pre-test Calibration and Checks\n\n1.  Perform zero-load calibration of the FUTEK torque transducer using the supplied calibration shunt.\n\n2.  Verify laser displacement sensor calibration using a certified gage block.\n\n3.  Mount a reference screw/nut pair (304 SS/Al-bronze with Krytox) for system verification.\n\n4.  Apply 46.7 N preload using the spring pack and verify with load cell.\n\n5.  Perform three reference cycles and confirm torque values within 5% of expected range.\n\n6.  Clean the test chamber with isopropyl alcohol and lint-free wipes.\n\n7.  Perform particle background count; verify ISO Class 5 or better (<3,520 particles >0.5 μm per m³).\n\n8.  Verify stepper motor step accuracy using the displacement sensor over 10 complete revolutions.\n\n9.  Check the nitrogen delivery system for proper flow rate (2 SLPM) and pressure regulation.\n\n10. Verify data acquisition system timing and synchronization using a square wave test signal.\n\n11. Confirm temperature stability within the test chamber (26°C ± 0.5°C) over a 30-minute period.\n\n12. Document initial condition of all test articles with 10× digital microscopy.\n\n## Step-by-step Execution\n\nFor each candidate material pairing:\n\n1.  Install the male adjuster screw in the drive coupling.\n\n2.  Insert the female threaded component in the translation block.\n\n3.  Close the acrylic chamber.\n\n4.  Purge with nitrogen at 2 SLPM until O₂ < 50 ppm.\n\n5.  Home the stepper motor to the starting position.\n\n6.  Record start time and configuration details in the test log.\n\n7.  Drive the adjuster +0.25 turn at 1 RPM.\n\n8.  Hold position for 5-minute dwell period.\n\n9.  Drive the adjuster -0.25 turn at 1 RPM to complete one cycle.\n\n10. Repeat steps 7-9 for 25 consecutive cycles.\n\n11. For extended life testing, continue cycling at 1 Hz for 1×10⁶ cycles or until failure.\n\n12. Vent the chamber and remove the test components.\n\n13. Photograph thread surfaces at 10× magnification using the digital microscope.\n\n14. Package threads in sealed containers for subsequent ASTM E595 [@astm_e595] testing.\n\n15. Clean fixture components before installing the next pairing.\n\nFor detailed characterization of friction behavior:\n\n16. During the first, fifth, tenth, and twenty-fifth cycles, drive the adjuster in 0.05° increments.\n\n17. Record torque at each position to generate high-resolution torque-angle curves.\n\n18. After each dwell period, measure the torque required to initiate motion (breakaway torque).\n\n19. Calculate the difference between forward and reverse torque to quantify hysteresis.\n\n20. Monitor any stick-slip behavior by analyzing torque oscillations during constant-speed rotation.\n\nFor extended cycling tests:\n\n21. Program the controller to execute 1 Hz reciprocating cycles covering the full 0.5-inch travel.\n\n22. Configure automated data sampling to record complete cycles at logarithmic intervals (cycles 1, 10, 100, 1000, etc.).\n\n23. Set torque limit thresholds to automatically halt testing if galling-induced torque spikes occur.\n\n24. Verify nitrogen flow and temperature stability every 8 hours during extended runs.\n\n25. Perform interim inspections at 1,000, 10,000, and 100,000 cycles for long-duration tests.\n\n## Data Logging Requirements\n\n- **Torque Data**: Sample at 1 kS/s with synchronous timestamps. Record both raw and filtered values. File format: `{date}_torque_{material-ID}.csv`\n\n- **Position Data**: Sample angular position at 1 kS/s to match torque data; sample linear displacement at 5 kS/s. File format: `{date}_position_{material-ID}.csv`\n\n- **Environmental Data**: Log N₂ purity, temperature, and relative humidity at 1 Hz. File format: `{date}_environment_{material-ID}.csv`\n\n- **Particle Data**: Log particle counts by size bin (0.5, 1.0, 5.0 μm) at 1 Hz. File format: `{date}_particles_{material-ID}.csv`\n\n- **Metadata**: Record all test configuration details, sample IDs, and timestamps in a structured JSON file. Format: `{date}_metadata_{material-ID}.json`\n\nAll data files require SHA-256 checksums for integrity verification.\n\n```{.csv filename=\"torque-data-columns.csv\"}\nTimestamp (μs precision)\nRaw torque (N·m)\nFiltered torque (N·m)\nMotor phase current (A)\nDerived friction coefficient (calculated in real-time)\n```\n\n```{.csv filename=\"position-data-columns.csv\"}\nTimestamp (μs precision)\nCommanded angle (degrees)\nActual angle (encoder reading, degrees)\nLinear position (μm)\nPosition error (μm)\n```\n\n```{.csv filename=\"environment-data-columns.csv\"}\nTimestamp (s precision)\nO₂ concentration (ppm)\nN₂ flow rate (SLPM)\nTemperature (°C)\nRelative humidity (%)\nPressure (kPa)\n```\n\n```{.yaml filename=\"metadata-schema.json\"}\nmaterial_pairing_id: MP-XX\ncomponent_serial_numbers: [...]\noperator_name: \"\"\noperator_contact: \"\"\ncalibration_certificate_refs: [...]\ntest_sequence_number: 0\nnotes_or_anomalies: \"\"\nsoftware_firmware_versions: {}\n```\n\nImage data:\n\n- Pre-test microscopy: `{date}_pre_{material-ID}_{location}.tif` (16-bit)\n- Post-test microscopy: `{date}_post_{material-ID}_{location}.tif` (16-bit)\n- Thread profile scans (if applicable): `{date}_profile_{material-ID}.csv`\n\n## Post-test Teardown / Safety\n\n1.  Verify the nitrogen purge system is deactivated and chamber vented.\n\n2.  Remove all test articles and place in labeled, sealed containers.\n\n3.  Disconnect the torque sensor to prevent accidental damage.\n\n4.  Clean the fixture with isopropyl alcohol and lint-free wipes.\n\n5.  Cover all optical surfaces with protective caps.\n\n6.  Verify all power is disconnected from the motion control system.\n\n7.  Complete post-test inspection checklist documenting fixture condition.\n\n8.  Transfer all collected data to the secure repository with backup.\n\n9.  Log the total test duration and cycle count in the test record.\n\n10. Update the master test matrix with completion status.\n\n11. For components showing significant galling or damage, apply corrosion inhibitor before storage.\n\n12. Prepare selected components for subsequent ASTM E595 outgassing tests.\n\n13. Document any fixture maintenance or calibration needs discovered during testing.\n\n14. Remove and properly dispose of any particles or debris from the test chamber.\n\n15. Secure the testing area and return all tools to designated storage.\n\n# Data Analysis Plan {#sec-analysis}\n\n## Raw-to-processed Data Pipeline\n\nThe analysis workflow processes the raw data files through several steps:\n\n1.  **Signal Conditioning**: Apply a 5th-order Butterworth low-pass filter with 20 Hz cutoff to the torque data to eliminate motor and electronic noise while preserving breakaway peaks.\n\n2.  **Breakaway Torque Extraction**: Identify the peak torque occurring within the first 5° of motion after each dwell period using a peak-detection algorithm with a slope threshold of 0.1 N·m/s.\n\n3.  **Steady-state Torque Calculation**: Average the torque values between 10° and 90° of each rotation to determine running friction, excluding the initial breakaway region and end-of-travel effects.\n\n4.  **Torque Progression Analysis**: Plot peak breakaway torque vs. cycle number for each material pairing and fit to the appropriate model:\n\n    For non-galling cases:\n\n    $$\n    T(n) = T_{0} + (T_{s} - T_{0})(1 - e^{-kn})\n    $$ {#eq-wearin}\n\n    where $T_{s}$ is steady-state torque.\n\n    For galling cases:\n\n    $$\n    T(n) = T_{0} + ae^{bn}\n    $$ {#eq-galling}\n\n    where $a,b$ are growth parameters.\n\n5.  **Position Error Analysis**: Calculate the difference between commanded and actual position at each micro-step, generating an error histogram and RMS error value per cycle.\n\n6.  **Particle Data Processing**: Convert raw particle counts to particles/cycle and particles/mm of travel to normalize for comparison.\n\n7.  **Friction Coefficient Derivation**: Calculate the effective friction coefficient for each material pairing using the torque and preload data via:\n\n    $$\n    \\mu = \\frac{T}{F_{N}r_{\\text{eff}}}\n    $$ {#eq-torque-friction}\n\n    where $r_{\\text{eff}}$ is the effective radius for the 1/4-80 thread geometry.\n\n8.  **Hysteresis Analysis**: Calculate the area enclosed by the torque-vs-angle curve during forward and reverse motion to quantify energy loss per cycle.\n\n9.  **Stick-Slip Characterization**: Analyze torque time derivatives to identify and quantify stick-slip events, recording amplitude and frequency.\n\n10. **Thread Surface Analysis**: Process microscopy images through computational methods to quantify surface roughness changes, material transfer volume, and wear track dimensions.\n\n11. **Time-series Alignment**: Synchronize all data streams based on timestamps to create composite visualizations of torque, position, and particle generation.\n\n12. **Data Cleaning**: Apply statistical outlier detection to identify and flag anomalous measurements for review. Employ Hampel filtering for spike removal while preserving genuine torque peaks.\n\n## Statistical Tests and Models\n\n1.  **ANOVA with Tukey HSD Post-hoc Tests**: Determine statistically significant differences in breakaway torque, steady-state torque, and particle generation between material pairings.\n\n2.  **Correlation Analysis**: Calculate Pearson's r between measured GSI values and published ASTM G98 [@astm_g98] galling thresholds to validate Claim C-002.\n\n3.  **Predictive Model Evaluation**: Calculate Kendall's τ and NRMSE between predicted and measured torque values to quantify model accuracy for Claim C-001.\n\n4.  **Weibull Analysis**: Apply Weibull statistics to lifetime data from extended cycles to predict failure probability at various cycle counts.\n\n5.  **Precision Performance Score Calculation**: Compute PPS per @eq-pps for each cycle and material pairing, then perform stability analysis.\n\n6.  **Bootstrap Confidence Intervals**: Generate 95% confidence intervals for all key metrics using bootstrap resampling to account for measurement uncertainty.\n\n7.  **Principal Component Analysis**: Apply PCA to the multi-dimensional performance data to identify key factors driving material pairing differences.\n\n8.  **Cox Proportional Hazards Model**: For extended life testing, apply survival analysis techniques to quantify reliability differences between material pairings.\n\n9.  **CUSUM Analysis**: Apply cumulative sum control charts to detect subtle shifts in friction behavior that might indicate incipient galling.\n\n10. **Multiple Regression Analysis**: Develop a multi-factor model relating material properties (hardness, surface roughness) to measured performance metrics.\n\n## Acceptance Criteria\n\nEach claim's pass/fail metric maps to specific acceptance criteria:\n\n::: {.callout-important title=\"Acceptance: C-001 (Model Fidelity)\"}\nThe model passes if:\n\n- The predicted rank order of breakaway torques matches the measured order exactly.\n- The predicted magnitudes fall within ±15% of measured values for all five pairings.\n- The NRMSE between predicted and measured torque progression curves is ≤15%.\n\nThis requires consistent behavior across test specimens and good agreement between model predictions and measurement. The analytical model must capture both the initial friction levels and the friction evolution trends correctly to pass validation.\n:::\n\n::: {.callout-important title=\"Acceptance: C-002 (Galling Severity)\"}\nAcceptance requires:\n\n- Pearson's r ≥ 0.85 between calculated GSI values and published ASTM G98 [@astm_g98] thresholds.\n- Clear visual differentiation in 10× microscopy images correlating with GSI ranking.\n- At least two material pairings show GSI < 10 (minimal galling) after 25 cycles.\n\nThe GSI calculation must provide a quantitative measure that aligns with established galling assessment methods. The visual inspection criterion ensures that numerical results correspond to physical reality. The requirement for at least two viable pairings ensures the test identifies multiple potential solutions.\n:::\n\n::: {.callout-important title=\"Acceptance: C-003 (Particle Generation)\"}\nValidation requires:\n\n- ANOVA p < 0.05 for differences in particle generation rates between pairings.\n- At least two pairings show particle generation rates <100 particles (>0.5 μm) per cycle.\n- Consistent particle size distribution for each material pairing across all test cycles.\n\nStatistical significance ensures the observed particle generation differences are real, not artifacts of measurement variation. The absolute threshold (<100 particles/cycle) represents a practical clean-room compatibility target. Consistency in size distribution confirms that the particle generation mechanism remains stable throughout testing.\n:::\n\n::: {.callout-important title=\"Acceptance: C-004 (Outgassing)\"}\nAcceptance criteria include:\n\n- All candidates demonstrate TML < 1.0% per ASTM E595 [@astm_e595].\n- All candidates show CVCM < 0.1% per ASTM E595 [@astm_e595].\n- Water Vapor Regained (WVR) is reported but has no pass/fail threshold.\n\nThese thresholds align with NASA [@nasa_outgassing] standards for space-qualified materials. TML measures total mass loss under vacuum, while CVCM quantifies condensable materials that could contaminate optical surfaces. WVR provides context for interpreting TML results, as water vapor resorption is generally less concerning than true material outgassing.\n:::\n\n::: {.callout-important title=\"Acceptance: C-005 (Precision Performance)\"}\nValidation requires:\n\n- PPS stability within ±10% over 25 cycles for at least three material combinations.\n- At least one pairing achieves an average PPS > 18 (out of theoretical maximum 20).\n- Position drift after 5-minute dwell <0.5 μm for the top-performing pairing.\n\nStability in the PPS metric indicates consistent mechanical performance over repeated use. The absolute score threshold (>18) ensures at least one solution meets high precision requirements. The drift specification (<0.5 μm) represents a practical limit for optical alignment applications, where positional stability directly impacts system
