Repository: mdc159/quarto

# Galling Mitigation — Vacuum Fastener Anti-Galling Study

**Document ID:** (not yet assigned)
**Status:** Draft (converted from AI source; copy-edit and section IDs pending)

This project covers the galling mitigation strategy for stainless steel
fasteners in vacuum opto-mechanical assemblies. Three deliverables:

- **report.qmd** — Technical report: failure analysis, material selection,

## Key Files

| File | Purpose |
|------|---------|
| `report.qmd` | Main technical report |
| `test-plan.qmd` | Test plan with claim traceability |
| `digital-twin.qmd` | Digital twin design concept |
| `_quarto.yml` | Quarto project config (inherits `_shared/_metadata.yml`) |

File: projects/galling-mitigation/source/report.R2.md (part 3 of 5)
---
**Nitronic 60 Screw / Bronze Nut:** *Material cost:* Nitronic 60 is about \$15--20 per kg (vs \$5--7/kg for 304), so raw material is \~3×, but for a small screw this difference is negligible in absolute terms (pennies more). Machining Nitronic is a bit slower (more tool wear), adding perhaps 20--30% more machining cost for the screw. Bronze nut material cost is similar to aluminum bronze (maybe \$10--15/kg). No special process needed after machining. Overall, expect maybe \$10--\$20 per adjuster in material+machining vs perhaps \$5--\$10 for the baseline -- roughly twice the cost per part. For a one-off, trivial; for many, it's still moderate. There's also potential savings: if using Nitronic, you avoid coatings, simplifying assembly steps. Availability: Nitronic 60 bar stock is available but not as ubiquitous as 304; small quantities might be special-order (though many fastener manufacturers stock it, as it's used in nuts/bolts for galling resistance). **Conclusion:** Medium cost, high benefit. Likely the most cost-effective high-performance solution (since it avoids paying for secondary processes like plating or DLC).

**Kolsterised 304 Screw / Bronze Nut:** *Material cost:* Same as baseline (304 and bronze). *Process cost:* Kolsterising is a proprietary service -- cost depends on batch size and part size. For small parts like a screw, Bodycote might charge a minimum lot fee (e.g. a few hundred dollars) which could cover dozens or hundreds of screws. If we assume a batch of, say, 50 screws and a \$500 batch cost, that's \$10 per screw. Fewer parts would raise per-part cost (e.g. if only a couple screws, it might be \$200 each due to minimum charge). Kolsterising multiple parts in one go (like all adjustment screws for a system) is wise to dilute cost. If only a handful of screws are needed, this is expensive, but if treating many screws, it averages out. Kolsterising essentially adds a fixed cost per batch rather than a high cost per piece.

**Benefit vs cost:** If absolute performance is needed, the cost can be justified. But if similar performance can be had by just using Nitronic 60, one might compare: Nitronic 60 might add \$5--\$10 per part in material, whereas Kolsterising might add \$50--\$100 per part at low volume. So Nitronic often wins on cost-effectiveness unless one needs to treat existing parts already made of 304 (or cannot change the base material).

**DLC Coating on Screw:** *Material cost:* baseline materials (304, or one could use 440C or similar hardened steel for the substrate, but 304 is fine and simpler for corrosion). *Coating cost:* DLC is done by specialty vendors. Typical pricing might be \$100--\$200 for a batch load (one run can coat many small parts). If just one or two screws, possibly \$50 each; if many, cost per part drops significantly (could be \<\$10 each in quantity). Some companies have a minimum lot charge. There is also some prep cost: parts usually need to be properly cleaned and perhaps lightly polished to get best results (DLC replicates surface finish, so if threads are rough, one might want to polish them first -- but if threads are rolled, finish is already good). If parts require fixturing, that's usually trivial for screws. **Net:** moderately high cost for a small number of parts, but not unreachable. **Durability/maintenance:** DLC should last effectively the life of the part in this application, so it's a one-time cost. There's no maintenance except verifying coating integrity during QC. Considering the prevention of failures, a one-time \$50--\$100 per screw (worst-case) could be worth it in a multi-million-dollar optical system. If many screws are needed (dozens in a large system), negotiating a batch price could bring it down significantly.

**Silver Plating Screw:** *Material cost:* baseline materials (304/bronze). *Plating cost:* Silver plating small screws is relatively cheap -- plating houses often charge by batch or by minimum lot. For example, silver-plating a batch of 100 small screws might cost on the order of a few dollars per screw (including cleaning and prep). According to the Meyer Tool data, silver-plated bolts cost about 2× an unplated bolt (i.e. if an unplated stainless screw costs \$1, a silver-plated one might be \$2). In our case, these are custom screws, but plating itself roughly doubles the piece-part cost. For one-offs, perhaps \$20 each due to minimum charges; for moderate quantities, it's inexpensive (\<\$5 each). *Upkeep:* Silver can tarnish; if stored in a non-purged environment, they may need occasional cleaning or re-polishing. In continuously purged N₂, tarnish will be minimal. If a screw is frequently adjusted, eventually the silver might wear thin -- however, with only 20 adjustments, the plating should easily survive (and even if it wears, some silver will have embedded into the bronze, still providing anti-galling properties). If planning for very long life or many cycles, one might need to periodically re-plate or replace the screw after many cycles (not likely necessary here). **Cost vs benefit:** Very favorable -- silver plating is a low-cost, well-proven fix for galling. It addresses the problem at a relatively low expense, with the trade-off being it introduces a soft material that can wear (so maybe not as permanent as harder solutions). But since it's easily redone if needed, it's a valid approach if maintenance or part replacement is acceptable.

**Electroless Nickel Plating:** *Cost:* Similar to silver plating cost-wise, possibly even cheaper per part. EN plating is common industrially and not expensive. The main cost consideration is ensuring tolerances -- we might need to machine threads slightly undersize or chase them after plating, which adds some engineering overhead but not much direct cost. Plating small parts in bulk can be very cheap (maybe \$1 each or a flat fee for a batch). It's likely one of the cheapest enhancements. **Benefit:** For such a low cost, EN plating yields a big improvement in galling resistance. It might be the best bang-for-buck solution, especially to retrofit an existing design without changing materials. If the hardware cannot be changed to Nitronic or others easily, EN plating existing 304/bronze parts is a quick fix. It also provides corrosion protection (though in N₂ that's moot). It's worth noting electroless nickel can have \~8--12% phosphorus. In our system with a deep UV laser, phosphorus compounds in the coating are solid (nickel phosphides), not volatile, but high-energy UV might, in worst case, photo-dissociate a trace of surface residue. However, Ni-P plating is used in semiconductor equipment and is typically fine. If concerned, one could specify a low-P nickel (4% P) which is closer to pure nickel -- but those have lower hardness unless heat-treated.

**Material & Process Combo Costs:** If we combine some approaches, costs add up. For example, Nitronic 60 screw + DLC: you pay more for Nitronic material and also for DLC -- probably unnecessary double measure, but if done, it's a high cost per part (maybe \$30--\$50 each). Similarly, 304 + Kolsterising + DLC would be redundant. Generally, we would pick one primary enhancement (material or coating) rather than stacking them, unless extreme reliability is needed.

**Thread Fabrication Cost:** Rolling threads in large-scale production is usually cheaper than cutting (once tooling is set up) because it's fast and there are no chips to remove. For custom small volume, rolling might require purchasing or custom-grinding dies (cost maybe \$1000) which only pays off if making many parts. If just a few parts, one might cut threads by single-point on a lathe or with a die. However, given the critical nature, investing in rolling might be justified even for a moderate batch. Many fastener suppliers could provide rolled screws off-the-shelf if the size/pitch is standard (1/4-80 is not a standard UNC/UNF, but is a UN fine thread often used in optics; some optics hardware vendors might stock such screws rolled). If not, thread forming taps for internal threads are standard for common sizes, but 80 TPI is very fine; form taps exist more for larger threads. It might be challenging to form-tap 80 TPI because the tap's lands are tiny and could break. So the internal thread might have to be cut carefully, which increases labor for finishing (to ensure no burrs). In cost terms, these differences are minor compared to the cost of a failed assembly in the field.

**Opportunity Cost and Risk:** It's worth emphasizing that the cost of implementing a robust solution vs. the cost of potential contamination is skewed heavily in favor of the robust solution. Re-cleaning a UV optical system, or worst-case replacing a contaminated optic, can cost thousands to tens of thousands of dollars, not to mention downtime. Thus, even the high-cost options (Kolsterising, DLC) are likely justified if they provide absolute confidence. In many industries (e.g. aerospace), these treatments are standard despite the cost, because a failure in service is far more expensive. Our environment (a 194 nm lithography or high-power laser system) is akin to that -- contamination is extremely detrimental. Therefore, a life-cycle cost perspective says spend maybe \$100 extra per adjuster to save \$10,000 in potential cleaning and performance loss. That ratio is an easy decision.

To summarize cost considerations:

- **Most economical effective fix:** Electroless nickel plating the screw (and/or nut) -- very low cost, significant performance improvement.

- **Next most economical:** Silver plating -- also low cost and time-proven in vacuum applications.

- **Material swap (moderate cost):** Using Nitronic 60 -- moderate cost increase in material, but very robust fix and simpler (no extra process).

- **High-end fix:** Kolsterising or DLC -- higher upfront cost, but might be chosen if maximum reliability is needed (or if the organization already uses those processes).

- **Thread rolling/forming:** One-time tooling cost but negligible per-part cost after, yields quality improvement essentially for free per piece (and might even save costs at scale by eliminating thread cleanup).

Given the relatively small size/quantity of parts (assuming these adjusters aren't mass-produced in the thousands), the cost differences in absolute terms are minor when weighed against system value. We will incorporate cost-conscious choices in recommendations but err on the side of reliability.

## Final Recommendations

After careful evaluation, the optimal solution for preventing galling and contamination in the 1/4-80 fine adjuster is to combine a galling-resistant material pairing with a hard, low-friction surface and high-quality thread fabrication. Below are our specific recommendations:

**1. Optimal Male/Female Material Pairing**

Use a **Nitronic 60 stainless steel screw** mated with a **phosphor bronze nut** (bushing). This pairing provides inherent galling resistance and dissimilar metal contact. Nitronic 60 (UNS S21800) has proven anti-galling performance -- it will not seize even under high loads against most metals. Phosphor bronze (e.g. C51000, lead-free) for the female thread offers a ductile, low-friction counterface with solid lubricant characteristics (tin/phosphorus compounds). This bronze will act sacrificially, preventing the steel from galling and generating only minor wear debris. Both materials are fully compatible with the clean, dry N₂ environment (no outgassing or reactivity). The bronze's strength is sufficient for 20 adjustment cycles and it will deform slightly to accommodate any surface roughness rather than locking up. If phosphor bronze is not available, silicon bronze (C65500) is a close alternative -- it is also successful in vacuum systems for the same reasons.

Nitronic 60 vs. bronze yields excellent galling resistance without additional coatings -- in lab tests, Nitronic 60 did not gall against steel or cast iron up to 345 MPa, and against bronze it is even less likely to gall (bronze won't adhere to the hard Nitronic surface). This combination thus addresses the root cause of galling through material selection alone.

*Rationale:* This choice prioritizes a permanent, intrinsic fix (rather than a coating that might wear). It also avoids identical metals in contact and ensures a hardness mismatch (Nitronic \~H_B 200, bronze \~H_B 100) which is known to reduce galling \[2\]. Importantly, both materials are non-magnetic (if that matters near optics) and corrosion-resistant. There is no risk of cold-welding in inert gas as the materials naturally form protective films and do not readily stick to each other.

**Best Surface Treatment or Coating**

For maximum margin and minimal particle generation, we **recommend applying a Diamond-Like Carbon (DLC) coating on the Nitronic 60 screw's threads.** The DLC coating provides an ultra-hard (\~\>1000 HV) and ultra-low friction surface, essentially guaranteeing no galling or significant wear. With DLC, the bronze nut will experience smooth sliding contact with carbon, eliminating metal-to-metal adhesion. Even though Nitronic 60 alone is very good, the DLC layer further reduces friction and wear by an order of magnitude, ensuring virtually zero particles are generated. In dry nitrogen, a hydrogenated DLC retains a very low friction coefficient (\~0.1), preventing any heat buildup or microslip that could cause fretting. The DLC is inert under 194 nm UV (carbon is not prone to outgassing or photo-degradation), so it upholds the ultra-clean requirement.

If DLC coating is not feasible to procure, the next-best coating would be electroless nickel plating on the screw as a fallback -- it's easier to source and still provides a hard, galling-resistant surface. However, DLC is preferred for its superior friction reduction (nickel is hard but not as low-friction). Alternatively, silver plating on the screw is a classic solution; it's easier and cheaper, though softer. Silver would be acceptable if DLC or EN plating cannot be done, but one must carefully clean off any loose silver flakes before use.

*Rationale:* By coating the harder component (screw), we preserve thread fit (the coating adds minimal thickness) and protect the primary metal from wear. DLC on the male thread means the female bronze thread will burnish against it without damaging the coating. Only one side needs coating to break the adhesion cycle; coating the screw is often logistically easier. This approach tackles friction and wear at the source -- rather than relying on bulk material properties alone, it creates a near-ideal surface. The result is that galling is not just mitigated but virtually eliminated (as evidenced by tests: Kolsterised or DLC-treated surfaces endured \>800 MPa contact with no galling, far beyond any service condition). We choose DLC for its combination of hardness and lubricity, which is critical for minimizing particle generation.

**Preferred Thread Manufacturing Method**

Utilize **formed/rolled threads for both components** if possible. The Nitronic 60 screw should be thread-rolled instead of cut. Thread rolling will produce a smoother, work-hardened thread surface that further resists galling and reduces initial debris. The rolling process will cold-work the Nitronic, raising its surface hardness (Nitronic responds well to cold work). A rolled thread has no micro-tears or burrs, unlike a cut thread, thus presenting a more uniform contact surface to the nut -- this lowers friction and wear. For the bronze nut, use a formed (cold-worked) internal thread if the material permits (likely via form-tapping). This will similarly yield a smooth, burr-free internal thread with improved strength and a bit of compressive stress. If form tapping is not feasible (due to the very fine pitch or material hardness), then cut the internal thread with care and perform a light polishing pass to remove any burrs.

In summary, avoid traditional cut threads which can leave burrs that initiate galling. By rolling/forming, we ensure optimal surface quality. Even independent of materials, using rolled threads significantly reduces galling incidence by eliminating machining defects and increasing hardness. Rolled threads are also stronger -- an 80 TPI thread is quite fine and could be prone to shear if overloaded; rolling mitigates that by preserving grain flow and adding work-hardening. In our application, that means the adjuster can handle the required preload without thread damage.

*Thread fit:* We recommend specifying a slightly free-running fit (not overly tight). A class 2A/2B (Unified) or similar medium-fit is sufficient. Avoid an interference or extremely close fit which would increase friction. The fine pitch already ensures precise adjustment; a bit of clearance will help prevent any sticking. The rolled screw and formed nut will likely naturally result in a smooth fit that can be turned by fingers. Verify that the coated screw still mates freely -- DLC of a few microns won't significantly affect fit if threads were not super tight to start, but it's good practice to check tolerances after coating. If using EN or silver, plan for thickness accordingly (e.g. post-plate sizing if needed).

**Assembly and Use Guidelines**

Following the above hardware recommendations, we also advise adhering to these guidelines during assembly and operation to maintain a galling-free, clean system:

- **Cleanliness:** Thoroughly clean the screw and nut before final assembly. Use ultrasonic cleaning to remove any residual abrasives or dust from manufacturing. If plated or coated, ensure no loose coating residue remains (e.g. lightly wipe a silver-plated thread to remove any loosely attached silver particles). Assemble the components in a clean environment (e.g. ISO Class 5 cleanroom conditions) to avoid introducing debris.

- **Initial Run-in (if needed):** With the chosen materials (Nitronic vs. bronze, with DLC), a run-in is not strictly necessary, but a gentle initial exercise of the threads can further smooth the contact. Consider threading the screw in and out a few cycles **before** installation in the optical system, to distribute any coating films and burnish the bronze thread. After this, blow off or wipe away any particles that might have been generated in this break-in. Given our materials, this should be minimal, but it's a precautionary step.

- **Torque Specifications:** Avoid over-tightening the adjuster. Fine 80 TPI threads generate high axial force with small torques due to mechanical advantage. Our galling-resistant setup can handle high contact stress, but over-torquing can still deform threads or produce unnecessary wear. As a guideline, keep adjustment torque in the range of \~0.1--0.3 N·m (Newton-meters). This is roughly the torque achievable by fingertips on a small knurled knob of this size. In testing, \~0.2 N·m should provide ample clamping force for an optical element without risk. (For context, a steel 1/4-80 fastener could probably handle \>1 N·m before yielding, but there's no need to approach that in an optical adjuster.) Using a small torque driver for initial trials is wise to establish a "feel" -- ensure the adjuster moves smoothly at low torque. If any notable resistance is felt beyond normal, stop and investigate rather than forcing it (in a properly implemented solution, no high resistance should occur except at end-of-travel stops).

- **Adjustment Procedure:** Turn the screw slowly and smoothly during adjustments. Rapid spinning or jerky motion can increase frictional heating and momentarily stress the surfaces. A slow adjustment allows the bronze and DLC (or plating) to continuously lubricate the interface and any slight wear to occur gradually. This aligns with best practices noted in literature: tightening slowly significantly reduces galling risk. Although our materials are robust, this practice ensures longevity. In essence, treat the adjuster more like a precision instrument screw than a typical fastener -- gentle, steady finger adjustments are ideal.

- **No Lubricants:** Continue to avoid any grease or oil on the threads. Our solution is designed to work dry. Adding lubricants would only introduce outgassing risk and attract dust. The DLC or silver itself provides the needed low friction. Even dry solid lubricants like MoS₂ are unnecessary given the DLC (and could contaminate optics if inadvertently released). So maintain the dry condition -- if the adjuster is disassembled for any reason, do not apply any unapproved coating; just clean and reassemble as-is.

- **Environmental Controls:** Maintain the dry N₂ purge in the optical enclosure to keep the environment inert and particle-free. While our chosen materials are fine in ambient conditions, the purge ensures no moisture or airborne contaminants can initiate any corrosion or deposit on threads. It also gently blows away any microscopic debris that might emerge from the threads over time, preventing accumulation. Ensure the purge gas is filtered to better than 0.1 µm so it doesn't introduce particles.

- **Periodic Inspection:** Over the adjuster's service life (20 adjustments or more), periodically inspect the threads under magnification when accessible (for instance, after \~10 adjustments) to confirm no galling or unusual wear is developing. In a well-implemented solution, you should see at most slight polishing of the bronze thread and maybe a faint bronze film burnished onto the screw. No chunks, no deep scratches, and no discoloration beyond perhaps a slight bronze tint on the screw or vice versa (which is indicative of normal material transfer if silver-plated, etc.). If DLC is used, inspect for any wear-through of the coating (unlikely in so few cycles). If any galling or damage is ever observed (which is very unlikely with the chosen materials and coatings), the parts should be replaced or reworked immediately to avoid contamination. In practice, with Nitronic 60 and DLC, we expect zero galling throughout the adjuster's life, so this is a precautionary check.

By adopting the **Nitronic 60 + phosphor bronze** material pairing, applying a **hard low-friction DLC coating** on the screw, using **rolled/formed threads**, and following the above assembly guidelines, the 1/4-80 fine adjuster will achieve smooth, galling-free operation for 20+ adjustments. This solution virtually eliminates thread seizing and significantly reduces wear particles. All components are compatible with the ultra-clean 194 nm laser environment -- no lubricants or organics are present to outgas or foul optics. The adjuster can thus reliably provide precise positioning without introducing contamination.

In summary, the recommended configuration (Nitronic 60 screw, bronze nut, DLC-coated threads, rolled/formed manufacture) offers maximal galling resistance, minimal particle generation, and robust performance in the specified conditions. This approach, while slightly higher in upfront cost than the baseline, ensures the longevity and cleanliness of the optical system, preventing costly failures. It represents a practical, implementable solution drawn from proven materials science and industry best practices for ultra-clean mechanisms.

# References

\[1\] **Meyer Tool & Mfg.**, "Galling and Fasteners for Vacuum Service." *Meyer Tool Technical Article*, Oak Lawn, IL. \[Online\]. Available: <https://www.mtm-inc.com/galling-and-fasteners-for-vacuum-service.html> (accessed May 2025).

\[2\] **Australian Stainless Steel Development Assoc. (ASSDA)**, *Technical FAQ 5: Galling and its Control*. Brisbane, Australia. \[Online\]. Available: [https://sassda.co.za/.../technical-insights/](https://sassda.co.za/%E2%80%A6/technical-insights/) (adapted content, accessed May 2025).

\[3\] **Oerlikon Balzers**, "Diamond-like carbon coatings -- a unique combination of extreme hardness and low friction can prevent parts from...failing in the field." *Oerlikon Technical Article*, Balzers, Liechtenstein. \[Online\]. Available: [https://www.oerlikon.com/balzers/us/en/.../dlc-coatings-and-other-carbon-based-coatings/](https://www.oerlikon.com/balzers/us/en/%E2%80%A6/dlc-coatings-and-other-carbon-based-coatings/) (accessed May 2025).

\[4\] **Bodycote plc**, "Kolsterising® -- Hardening of Stainless Steel." *Bodycote S³P Technical Data*, Macclesfield, UK. \[Online\]. Available: <https://www.bodycote.com/kolsterising/> (accessed May 2025).

\[5\] **J. Watts**, "Re: Anti-galling coatings. Can plating solve our galling problem?" *Finishing.com Q&A Forum*, Navarre, FL, 1998. \[Online\]. Available: <https://www.finishing.com/30/82.shtml> (accessed May 2025).

\[6\] **G. Haataja**, "Re: Anti-galling coatings. Can plating solve our galling problem?" *Finishing.com Q&A Forum*, Fort Worth, TX, 2000. \[Online\]. Available: <https://www.finishing.com/30/82.shtml> (accessed May 2025).

\[7\] **AK Steel (Cleveland-Cliffs)**, *Armco® Nitronic® 60 Stainless Steel Product Data Bulletin*. West Chester, OH. \[Online\]. Available: <https://www.nickel-systems.com/wp-content/uploads/2024/03/Nitronic-60-Technical-Bulletin.pdf> (accessed May 2025).

------------------------------------------------------------------------

expand the report to include:

- A detailed analysis of differential thermal expansion for the screw and bushing materials within 21--25 °C, including the impact on preload, thread fit, and seizing risk.

- A deeper technical justification for preferring phosphor bronze over aluminum bronze, considering mechanical properties, tribology, and thread interaction.

- Tabulated data comparing all proposed solutions in terms of galling resistance, wear/debris, outgassing/cleanliness, and cost.

- A friction coefficient table for all evaluated combinations (with sources or estimates based on literature).

- A test plan following ASTM G98/G196 with a proposed test rig (stepper + torque transducer + linear stage) and data logging strategy to quantify performance (torque vs. cycle curve, threshold stress, etc.), in dry nitrogen and under 5 lbf axial preload.

- 

**Galling and Seizing Prevention in a 1/4″-80 Threaded Adjuster**

**Introduction**

A 1/4″-80 threaded adjuster presents a challenging fine-thread application prone to galling and seizing, especially in a dry, nitrogen-purged environment with no lubrication. Galling (adhesive wear) occurs when like-metals under load slide against each other, causing material transfer and thread seizure. Fine threads (80 threads-per-inch) exacerbate this risk -- they have more mating surface area and are more susceptible to galling than coarse threads. This report explores material combinations and surface treatments to prevent galling in the adjuster, analyzes thermal expansion effects over 21--25 °C, compares phosphor bronze vs. aluminum bronze as female thread materials, and proposes a test plan to validate performance. All solutions are evaluated for galling resistance, wear debris generation, outgassing/cleanliness, and cost. Active voice is used throughout for clarity.

**Differential Thermal Expansion Effects (21--25 °C)**

Even within a modest ambient temperature swing of 21--25 °C, differential thermal expansion between the male and female threads can affect fit and preload. The male adjuster is stainless steel (either 304 SS or Nitronic 60), and the female nut is a bronze alloy (phosphor bronze or aluminum bronze). Stainless steels and copper-based bronzes have similar but not identical coefficients of thermal expansion (CTE). For example, 304 SS has a mean CTE around 16--18×10\^−6/°C, while a typical phosphor bronze (Cu-5%Sn) is \~17.1×10\^−6/°C and an aluminum bronze (Cu-10%Al) \~16.2×10\^−6/°C. This small CTE mismatch (on the order of 1×10\^−6/°C) results in minimal dimensional change over ΔT = 4 °C.

For a 0.25″ (6.35 mm) diameter thread, a ΔT of 4 °C causes each material to expand only a few tenths of a micron in diameter. For instance, a 304 SS male thread would grow \~0.43 µm in diameter from 21°C to 25°C, whereas an aluminum bronze nut would grow \~0.41 µm. The \~0.02 µm difference in diametral expansion slightly tightens the clearance (male grows slightly more). Conversely, a Nitronic 60 (CTE \~15.8×10\^−6/°C) male with a phosphor bronze (17.1×10\^−6/°C) female would see the bronze expand slightly more, *increasing* clearance by \~0.03--0.04 µm over 4 °C. In all cases, these changes are **negligible** relative to typical thread tolerances (thread class clearances are on the order of 10--50 µm). Thus, a 4 °C swing will not cause harmful interference or excessive looseness.

However, even negligible dimensional shifts could marginally affect preload in a highly sensitive fine-thread system. If the adjuster is pretensioned at 21 °C, a slight differential expansion might reduce preload if the nut expands more (loosening the grip) or increase preload if the screw expands within a constrained structure. Given the nearly matched expansions of stainless and bronze, any preload loss or gain is minimal in this 21--25 °C range. For example, the length change of a 1″ long stainless screw over 4 °C is \~1.7 µm, and an equivalent bronze component changes \~1.8 µm -- a difference under 0.1 µm. Such a tiny change has an insignificant effect on the 5 lbf (\~22 N) axial preload (far below the elastic range). The adjuster's fine pitch (80 TPI) means 0.1 µm axial growth is only \~0.002° of thread rotation equivalent, so preload relaxation is essentially negligible.

In summary, **differential thermal expansion between the chosen materials is not a concern over 21--25 °C.** Dimensional changes are extremely small and will not cause thread jamming or loss of preload in a properly toleranced 1/4″-80 joint. This holds true so long as materials with reasonably similar CTEs are used (as is the case for stainless and bronze). If a much larger temperature swing or a markedly dissimilar material were introduced, one would revisit clearance calculations. But in this scenario, thermal effects can be considered a minor factor in galling prevention strategy.

**Phosphor Bronze vs. Aluminum Bronze as Nut Materials**

Copper-based bronze alloys are often selected for the female (nut) thread to prevent galling with a stainless steel screw. Two candidates are phosphor bronze and aluminum bronze. **Both alloys are galling-resistant against stainless steel**, but they differ in mechanical properties, tribology, and machinability, which affects their suitability for a fine 1/4″-80 thread.

**Material Hardness and Strength:** Aluminum bronzes (e.g., C63000 series, Cu-Al \~10%, often with Ni/Fe) are significantly stronger and harder than phosphor bronzes (Cu-Sn-P). Aluminum bronze can achieve tensile strengths of 90--130 ksi and 0.2% yield of 50--100 ksi, with hardness in the mid Rockwell C range (\~HRC 25--30) when heat treated. In contrast, phosphor bronze (e.g., C51000 with 5% Sn) has lower strength -- tensile \~90--105 ksi, yield \~50--60 ksi -- and hardness around Rockwell B 90--95 in spring temper (approximately equivalent to 180--200 HB). Thus, aluminum bronze nuts will be harder and more load-bearing. This higher strength means fine threads in aluminum bronze are less prone to shear or deformation under load, allowing a **higher proof load and fatigue strength** than phosphor bronze. In fact, aluminum bronze approaches medium carbon steel in strength, outperforming phosphor bronze in load capacity. For an adjuster that might see high stress, aluminum bronze provides a safety margin against thread stripping. Phosphor bronze, while softer, is still strong enough for many applications (C651 silicon bronze nuts commonly have yield \~55 ksi, similar to 304 SS) but offers less ultimate strength than aluminum bronze.

**Wear Resistance and Galling Behavior:** Both bronzes exhibit excellent wear resistance and anti-galling characteristics when paired with stainless steel. Phosphor bronze contains \~0.2% phosphorus which refines grain structure and improves wear resistance and stiffness. It is known for good durability under repeated sliding and has a "self-lubricating" quality due to copper-tin oxides and any lead content in some grades. Aluminum bronze forms a thin, hard aluminum oxide on its surface, which makes it very wear resistant. Under lubricated conditions, aluminum bronze's wear rate is lower than that of tin bronzes. Under dry sliding, aluminum bronze is slightly more prone to higher friction, but it resists galling extremely well -- especially high-aluminum (\>8% Al) grades show non-lubricated galling resistance on par with specialized alloys when mated with hard steels. Phosphor bronze is softer, so it can **conform** and burnish during initial mating, which may produce a smooth surface contact and lower friction. It tends to produce fine wear debris that can embed in the bronze (thanks to its ductility), which actually protects the stainless mating thread from abrasion. Aluminum bronze being harder may not embed debris as easily; any wear particles (often copper or oxide) might remain between surfaces unless cleared, potentially causing third-body abrasion. That said, the wear debris from aluminum bronze against steel is generally minimal -- aluminum bronze's high hardness means it doesn't wear quickly. If anything, the *stainless steel* screw (especially if 304 SS) might experience slight wear polishing against the harder bronze. In summary, **phosphor bronze offers more "forgiveness" in terms of conformability and embedding of debris**, whereas aluminum bronze offers raw wear resistance -- it can sustain heavy load with minimal deformation or wear, but any particles that do form are not as easily absorbed.

**Friction and Tribological Differences:** A key difference is friction coefficient. Phosphor bronze against steel has a lower friction coefficient than aluminum bronze against steel. Published data indicate dry static friction for phosphor bronze on steel \~0.35, versus aluminum bronze on steel \~0.45. In practice, this means a stainless screw will turn easier in a phosphor bronze nut than in an aluminum bronze nut (when unlubricated). The lower friction of phosphor bronze reduces heat and the tendency for adhesive junctions, contributing to its excellent galling avoidance. Aluminum bronze's higher friction is a known downside -- **"They have, however, a higher coefficient of friction than phosphor bronzes which limits their use in continuous rubbing conditions."**. In an intermittent adjuster (not continuously spinning), this higher friction is manageable, but it does mean higher torque is required and more heat may be generated per adjustment. Importantly, both materials maintain friction well below that of a stainless-on-stainless pair (which can be *μ* ≥0.6 dry). Both alloys also avoid the adhesive "stick-slip" behavior common with identical metals -- their dissimilar metal interface forms oxides that act as a boundary layer. In summary, **phosphor bronze provides lower friction for smoother adjustments**, while aluminum bronze provides higher friction which could translate to slightly higher hysteresis in adjustment but still far less than galling steel threads.

**Surface Finish and Machinability:** Cutting fine 80 TPI threads requires an alloy that can machine to a crisp form without tearing or excessive tool wear. Phosphor bronze is known to be *tougher* to machine than free-cutting brass, but it machines relatively well with sharp tools and proper feeds. It produces fine, continuous chips and can achieve an excellent surface finish due to its ductility (it was historically used for precision instrument screws and spring contacts). Aluminum bronze, especially nickel-aluminum bronze, is more abrasive on cutting tools -- its high hardness and tendency to work-harden can make threading more challenging. Machinists note that aluminum bronze requires very sharp tooling (often carbide) and can "grab" if the tool is dull, potentially leading to smeared or rough thread surfaces. The resulting finish on aluminum bronze threads can be excellent if done properly, but there is less margin for error. Phosphor bronze's softer nature means it is more forgiving during threading, often yielding a smooth, glossy thread surface. Additionally, phosphor bronze tends to **"wear in"** gently: any small burrs or high spots on the threaded surface will quickly burnish away as the stainless screw is first run in, leaving a smooth mating. Aluminum bronze threads, being harder, will not burnish as much -- they must be made with a high-quality finish from the start to avoid initial friction spikes. In terms of fine feature definition, both alloys can hold a 80 TPI form accurately, but phosphor bronze's slight malleability might allow thread peaks to deform slightly under heavy load (though with 5 lbf preload this is not a big issue). Aluminum bronze will retain thread form under load but at the cost of greater cutting difficulty.

**Suitability for Fine Threads and Non-Galling Performance:** For a non-lubricated fine adjuster, phosphor bronze and aluminum bronze are both top choices, each with trade-offs. Phosphor bronze's **advantages** are its lower friction (reducing actuation torque and risk of stick-slip) and excellent galling avoidance due to the soft copper-tin matrix which prevents adhesion. It also has a long history in fine-thread applications (springs, instrument screws) due to its consistent performance and ease of machining. Aluminum bronze's **advantages** are its higher strength/hardness -- threads will last longer under repeated adjustments or high loads, and it has superior resistance to wear or deformation (important if the adjuster is frequently moved or carries load). Aluminum bronze is often used in high-stress nuts and gears for this reason. Regarding galling, both alloys are effective: stainless mating with either bronze will not gall in the conventional sense (galling is most prevalent in like-metal pairs). There is a caution that aluminum bronze is anodic to stainless steel, which in a corrosive environment could cause galvanic corrosion of the bronze. In a nitrogen-purged dry environment, galvanic corrosion is irrelevant (no electrolyte present). But if the device ever sees humidity, a phosphor bronze or silicon bronze (which typically contain tin or silicon and are slightly less anodic) might be preferable to aluminum bronze for long-term compatibility.

**Conclusion -- Phosphor vs. Aluminum Bronze:** Phosphor bronze is slightly favored for low-friction, smooth operation in a fine, delicate adjuster where loads are modest and ease of machining and adjustment is important. Aluminum bronze is favored for higher load capacity, durability, and wear resistance in a more demanding adjuster scenario, accepting a bit more friction. Many designs use bronze nuts (including silicon bronze C655 or aluminum bronze) successfully with stainless screws in vacuum hardware. Ultimately, both alloys offer "non-galling" performance; the choice can be guided by the required thread strength and the precision of adjustment needed. Table 1 later will summarize their characteristics in context of other solutions.

**Material and Surface Treatment Options for Galling Prevention**
