Repository: mdc159/quarto

# Galling Mitigation — Vacuum Fastener Anti-Galling Study

**Document ID:** (not yet assigned)
**Status:** Draft (converted from AI source; copy-edit and section IDs pending)

This project covers the galling mitigation strategy for stainless steel
fasteners in vacuum opto-mechanical assemblies. Three deliverables:

- **report.qmd** — Technical report: failure analysis, material selection,

## Key Files

| File | Purpose |
|------|---------|
| `report.qmd` | Main technical report |
| `test-plan.qmd` | Test plan with claim traceability |
| `digital-twin.qmd` | Digital twin design concept |
| `_quarto.yml` | Quarto project config (inherits `_shared/_metadata.yml`) |

File: projects/galling-mitigation/source/report.R2.md (part 4 of 5)
---
To mitigate galling in the 1/4″-80 adjuster, a range of material pairings and surface treatments can be considered. The general principle is to **avoid metal-to-metal contact between identical or soft austenitic stainless surfaces**, which are most prone to cold-welding. Viable solutions include using dissimilar materials for the screw vs. nut (as above), or altering the surface of stainless steel threads via plating or hard coatings. All options must be compatible with a clean, dry nitrogen environment (i.e. low outgassing and minimal particle generation). **Table 1** compares several material/surface combinations, rating their galling resistance, wear/particle generation, cleanliness, and relative cost:

**Table 1: Comparison of Candidate Material & Surface Treatment Combinations** (1/4″-80 Adjuster in dry N₂)

  ---------------------------------------------------------------------------------------------------------------------------------------------------------------------------------------------------------------------------------------------------------------------------------------------------------------------------------------------------------------------------------------------------------------------------------------------------------------------------------------------------------------------------------------------------------------------------------------------------------------------------------------------------------------------------------------------------------------------------------------------------------------------------------------------------------------------------------------------------
  **Solution (Male/Female)**                                                              **Galling Resistance**                                                                                                                                                                        **Wear & Particle Generation**                                                                                                                                                                                         **Outgassing / Cleanliness**                                                                                                                                                          **Approx. Cost**
  --------------------------------------------------------------------------------------- --------------------------------------------------------------------------------------------------------------------------------------------------------------------------------------------- ---------------------------------------------------------------------------------------------------------------------------------------------------------------------------------------------------------------------- ------------------------------------------------------------------------------------------------------------------------------------------------------------------------------------- ------------------------------------------------------------------------------------------------------------------------------------------------
  **304 SS vs 304 SS (bare)** -- *Baseline*                                               **Very Low.** Severe galling risk under load; likely to seize without lube.                                                                                                                   **High.** Adhesive wear (cold-welding) transfers metal; large stainless slivers/debris if galling occurs.                                                                                                              **Good outgassing,** as metals are cleanable, but **poor cleanliness** if galling -- debris can contaminate system.                                                                   **Low (\$).** Standard materials, no treatment (baseline cost).

  **304 SS vs Phosphor Bronze** (C51000 nut)                                              **High.** Dissimilar metal pairing avoids adhesive galling. Bronze acts as solid lubricant -- galling essentially eliminated.                                                                 **Low.** Minor bronze wear-in; any debris is soft and tends to embed in bronze. Little to no galling transfer to screw.                                                                                                **Excellent.** Metal alloy surfaces can be ultracleaned; no organic volatile species. Minimal particulate shedding after initial use.                                                 **Moderate (\$\$).** Bronze alloy \~2--4× cost of steel by weight; nut adds cost.

  **304 SS vs Aluminum Bronze** (C95400/C63000 nut)                                       **High.** Also eliminates galling (hard bronze against steel). No known cases of seizure for this pairing.                                                                                    **Low--Moderate.** Very wear-resistant; slight polishing of stainless screw possible. Harder bronze might produce a few hard particles if any wear occurs (needs inspection).                                          **Excellent.** No outgassing. Particles unlikely; any bronze oxide dust is minimal. (Beware galvanic corrosion in moisture, though not an issue in N₂.)                               **Moderate (\$\$).** Aluminum bronze alloy cost \~2--3× steel. Machining fine threads adds some cost due to tool wear.

  **Nitronic 60 SS vs 304 SS** (both bare)                                                **High.** Nitronic 60 is a specially formulated anti-galling stainless steel. When used for one thread, it prevents galling against standard SS by creating a hard, gall-resistant surface.   **Low.** Very little adhesive wear. Nitronic's oxide and work-hardening minimize material transfer. Wear debris much lower than 304/304 pair.                                                                          **Excellent.** All-metal solution, no coatings. Cleanable and vacuum-compatible.                                                                                                      **Moderate (\$\$).** Nitronic 60 material is \~1.5--2× cost of 304; otherwise similar fabrication cost.

  **304 SS vs 304 SS (Silver-plated)**                                                    **Very High.** Silver plating provides a lubricious, galling-resistant surface on stainless threads. Common solution for vacuum hardware to prevent thread seizure.                           **Low.** Silver is soft -- it will burnish and may wear slightly, but tends to coat surfaces rather than shed. Any wear particles are silver (soft, non-magnetic, typically few).                                      **Good.** Silver is a metal -- no outgassing. Must ensure plating is clean and non-flaking. Well-adherent plating yields **clean operation** (used in UHV systems for cleanliness).   **Moderate (\$\$).** Plating adds \~2× cost to standard fastener. Still cheaper than exotic alloys.

  **304 SS vs 304 SS (MoS₂-coated)** -- *Dry film*                                        **High.** Molybdenum disulfide coating creates a solid lubricant layer, drastically reducing friction and preventing galling. Often used when lubricants are not allowed.                     **Moderate.** MoS₂ can shed if the coating wears through; fine powder debris (molybdenum compound) may appear over many cycles. Generally low wear if coating remains (μ \< 0.05 steady-state in inert environment).   **Good initially.** MoS₂ is inorganic and stable (no vapor), but any flaking could introduce particles. Need careful application (sputtered coatings are cleaner than painted-on).    **Low--Moderate (\$).** Relatively inexpensive coating process. Can be done in batch; adds small cost per part.

  **304 SS (Surface-hardened)** vs 304 SS -- *e.g. Kolsterised S³P or nitrided threads*   **High.** Low-temperature carburization or nitriding of stainless creates a hard case (\~60+ HRC) that resists galling. Two hardened stainless surfaces are far less prone to adhesion.       **Low--Moderate.** Greatly reduced adhesive wear. Some abrasive wear possible if surfaces are both very hard, but typically galling is eliminated and wear particles are minimal (hard oxide dust at most).            **Excellent.** No coatings -- base metal modified; no outgassing issues. Must clean thoroughly after treatment (to remove any residues). Minimal particle generation in use.          **High (\$\$\$).** Specialized treatment (e.g. Bodycote S³P) is costly. Justified for high-performance or if dissimilar materials not desired.
  ---------------------------------------------------------------------------------------------------------------------------------------------------------------------------------------------------------------------------------------------------------------------------------------------------------------------------------------------------------------------------------------------------------------------------------------------------------------------------------------------------------------------------------------------------------------------------------------------------------------------------------------------------------------------------------------------------------------------------------------------------------------------------------------------------------------------------------------------------

**Notes on Table 1:** All the above combinations (except baseline 304/304) are proven methods to mitigate thread galling. Using a **dissimilar metal pair** (stainless vs bronze or silver) breaks the metal-to-metal adhesive junction and is a straightforward solution. Using a **hardened or coated surface** changes the friction characteristics and prevents the micro-welding that leads to galling. Cleanliness and vacuum-compatibility are critical since the adjuster operates in a purged environment: hence only dry solid film or metallic solutions are listed (no greases or oily anti-seize, which would outgas and contaminate). Among these, silver plating and bronze nuts are commonly used in high-purity systems (e.g., UHV chambers) specifically to avoid galling without lubricants. Nitronic 60 (alloy X-750) is a stainless steel explicitly developed to have **"outstanding resistance to wear and galling"** by forming stable oxide and having dispersion strengthening; it can often mate with 300-series stainless with no seizing. The choice may depend on mechanical requirements: e.g., if the design cannot accommodate a bronze nut for structural reasons, a surface treatment on stainless is Plan B.

## Friction Coefficients for Candidate Pairs and Treatments

Although all the above solutions address galling, they each exhibit different friction behavior which will influence the torque required to turn the adjuster and the "feel" (hysteresis) of adjustments. **Table 2** summarizes approximate friction coefficients for each material pair in dry unlubricated conditions (except where a solid lubricant is present), based on literature and estimates:

**Table 2: Estimated Coefficient of Friction (μ) for Material/Surface Combinations** (Dry N₂ environment)

  ------------------------------------------------------------------------------------------------------------------------------------------------------------------------------------------------------------------------------------------------------------------------------------------------
  Material Pair / Treatment                 Static μ (stiction)           Kinetic μ (sliding)           Reference
  ----------------------------------------- ----------------------------- ----------------------------- ------------------------------------------------------------------------------------------------------------------------------------------------------------------------------------------
  304 SS vs 304 SS (bare) -- baseline       0.6--0.8 (high)               0.4--0.5 (high)               Steel-on-steel dry can be μ\~0.8 static; values for stainless threads often 0.5+.

  304 SS vs Phosphor Bronze (dry)           \~0.3--0.35 (moderate)        \~0.25--0.34 (moderate)       Bronze on steel μ ≈ 0.35 static, \~0.34 dynamic (phosphor bronze).

  304 SS vs Aluminum Bronze (dry)           \~0.4--0.45 (moderate-high)   \~0.35--0.4 (moderate-high)   Aluminum bronze on steel μ ≈ 0.45 static (slightly higher friction than tin bronze).

  Nitronic 60 vs 304 SS (both passivated)   \~0.3--0.4 (moderate)         \~0.3--0.4 (moderate)         Nitronic 60 has similar friction to regular SS, but resists galling. Test with 440C vs Nitronic60 gave \~0.4 in Argon.

  304 SS vs 304 SS (Silver-plated)          0.2 or below (low)            \~0.15--0.2 (low)             Silver's lubricity yields low friction. (Comparable to a well-lubricated interface; often μ≈0.15).

  304 SS vs 304 SS (MoS₂-coated)            0.05--0.1 (very low)          0.03--0.06 (very low)         MoS₂ in inert/vacuum gives ultra-low friction (μ \< 0.05 steady-state). Initial static may be slightly higher until shearing layers form.

  304 SS hardened vs 304 SS hardened        0.4--0.5 (moderate-high)      0.3--0.4 (moderate)           Hardening stainless does not drastically lower μ by itself (still steel-on-steel contact), but prevents adhesion. Friction similar to stainless baseline, minus the spikes from galling.
  ------------------------------------------------------------------------------------------------------------------------------------------------------------------------------------------------------------------------------------------------------------------------------------------------

**Notes on Table 2:** Lower friction is generally desirable for smooth adjuster operation, but all listed combinations (except bare SS) avoid the *extreme* friction spikes associated with galling. The baseline 304/304 threads may start around μ\~0.5 but can jump to μ \>1.0 if galling initiates (practically seizing the threads). In contrast, dissimilar metal pairs (bronze, silver) keep friction in a moderate, predictable range. Phosphor bronze's lower static friction means less breakaway torque and less tendency for stick-slip -- useful for fine adjustments. Aluminum bronze's higher friction may make the adjuster feel tighter, but some designers prefer a bit of drag in adjustment screws to hold position. Silver plating essentially acts like a built-in solid lubricant -- torque to turn will be dramatically lower than with bare metal, which is why silver-plated fasteners are used in high purity systems to get consistent preload with lower torque. MoS₂ coatings provide the lowest friction of all (comparable to Teflon or grease, without the outgassing). If applied well, MoS₂ can give a near "free-running" thread, though one must ensure the coating doesn't wear out over the component's life. The hardened stainless pair, while preventing galling, still has metal-on-metal contact so its friction is in the same ballpark as untreated stainless (just without unpredictable seizure).

The friction values above inform the expected **torque-tension behavior** of the adjuster. Fine threads convert torque to axial force efficiently (80 TPI has a small thread angle and radius), so friction constitutes a large portion of the required drive torque. For example, with μ \~0.3, the adjusting torque for 5 lbf load will be on the order of a few N·m; with μ \~0.05 (MoS₂), it would be only a few tenths of N·m. Designers must ensure the chosen combination yields an acceptable "feel" -- e.g., not so low friction that the screw turns too easily (unless a locking feature is present), and not so high that adjustments are erratic or that motors strain.

# Performance Test Plan for Candidate Solutions

To confidently select and rank the best material/surface solution, a performance test plan is devised. The goal is to simulate service conditions (dry N₂, fine-thread adjuster, 47N preload) and measure the torque vs. number of adjustment cycles, as well as identify any onset of galling or wear. The following outlines the test methodology, drawing on standards for galling tests and integrating a practical cyclic test:

- **Test Standards Basis:** The plan is informed by ASTM G98 and G196, standard test methods for galling resistance of material couples. ASTM G98 is a galling threshold test (using incremented loads on standard specimens), and ASTM G196 is a quantitative galling test under specific rotation speeds and loads. While our application is a threaded interface (not the flat-on-flat specimens of G98), the spirit of these standards -- incremental loading until failure, or repetitive sliding under constant load -- guides our approach to compare galling resistance.

- **Test Rig Setup:** We will use a stepper motor-driven linear actuator to repeatedly drive the threaded adjuster in and out (reciprocating over a small thread range). A stepper motor provides precise control of rotation speed and position. The adjuster assembly (screw and nut) will be mounted on a linear slide such that the nut is fixed and the screw's rotation causes linear motion against a known axial load. An axial **preload of \~5 lbf (22 N)** will be applied, e.g. via a spring or weight, to simulate the typical working load on the adjuster. A **torque transducer** or torque sensor in-line with the stepper motor will continuously measure the torque required to turn the screw under load. The entire rig will be placed in a chamber purged with dry nitrogen to replicate the intended environment (or in ambient lab air if negligible difference, but dry N₂ is preferred if MoS₂ is involved, as MoS₂ performs best in inert atmosphere). Figure 1 illustrates an example of the kind of data to be collected from such a test rig.

- 

*Figure 1: Simulated thread torque vs. cycle count for different material pairs under dry N₂ conditions. The uncoated 304 SS pair (red) shows rapidly rising torque due to galling (by \~10--15 cycles the torque increases dramatically, indicating damage). In contrast, dissimilar or treated pairs like 304 vs Phosphor Bronze (green) or 304 vs Aluminum Bronze (blue) remain relatively stable with low torque increase. Silver-plated 304 (purple) exhibits the lowest friction and nearly constant torque per cycle. This test data (simulated for illustration) demonstrates the performance differences that the real test plan would measure.*

- **Cycling Procedure:** Each material/treatment combination from Table 1 will be assembled in the test rig. The stepper motor will tighten and loosen the adjuster through a specified stroke or number of turns (for instance, 1/4 turn forward, 1/4 turn backward constitutes one cycle). About **25 cycles** (or more) will be performed for each combination, based on the requirement to "simulate or exceed 25 cycles" of use. This number is sufficient to reveal any galling tendency -- galling, if it is going to occur, often does so in the first few tightening cycles as asperities shear and weld. For combinations that show no sign of galling at 25 cycles, we may extend to more cycles (50, 100) to assess longer-term wear and friction trends.

- **Data Acquisition:** We will log the torque continuously vs. time for each cycle. LabVIEW or a similar DAQ (Data Acquisition) system will interface with the torque transducer and motor controller to record the torque during each motion. MATLAB or LabVIEW can then be used to analyze this data, computing metrics such as the **peak tightening torque each cycle, the break-loose (untightening) torque, and any change (hysteresis) between tightening and loosening**. The slope of torque increase over cycles will be calculated to quantify if friction is rising (a sign of deteriorating interface). Ideally, a stable material pairing will show **repeatable torque** every cycle (flat slope), whereas a galling or degrading pair will show an **increasing trend** in required torque or erratic spikes in torque.

- **Measurements and Observations:** For each combination, key results to record include:

  - **Initial installation torque** (first-cycle peak).

  - **Torque vs. cycle number plot** (as shown in Figure 1) to visualize any upward drift.

  - **Hysteresis**: difference between tightening and loosening torque. Galling often manifests as a large increase in loosening torque due to material adhesion. By plotting torque-angle curves, we can see if the thread motion is smooth or if there's stick-slip.

  - **Physical Inspection:** After testing, the screw and nut are disassembled to inspect for metal transfer, scoring, or wear debris. According to ASTM G98, the criteria for galling failure is visible material transfer or surface damage -- we will document any such findings per ASTM guidelines (e.g., photographs at 10× magnification of thread surfaces).

## Ranking Criteria: 

> We will rank the combinations based on:

- **Galling Threshold:** Did galling occur within 25 cycles? (Pass/Fail).

- **Friction Stability:** Low slope of torque vs. cycles is better. A near-zero slope and overlapping torque curves indicates a stable, non-degrading interface.

- **Hysteresis:** Small difference between tightening and loosening torque indicates minimal stick-slip and good performance.

- **Wear Debris:** Visual inspection for debris or surface damage; less is better for cleanliness.

- **Consistency:** If using multiple samples, low variability between samples.

Combinations that remain galling-free with low, stable torque (e.g. likely the bronze and plated options) will score the highest. Any combination that seizes or shows sharp torque rise (like the baseline 304/304 likely would) will be eliminated. Intermediate cases (perhaps the hardened stainless might show slight abrasive wear or the aluminum bronze might show a mild torque increase as it mates) will be noted. ASTM G98 typically ranks materials by a "galling threshold stress" -- in our test, we are effectively applying a fixed stress (the 5 lbf preload) and seeing if galling appears; all that pass this will have a threshold above that stress. If needed, we could increase the axial load stepwise to find at what load each combination fails (to further quantitatively rank galling resistance), but that goes beyond the 5 lbf design condition.

- **Equipment and Tools:** The test will utilize a torque transducer capable of measuring low torques accurately (in the range of 0--2 N·m, since expected torques are small for fine threads). A linear stage or slide ensures the nut moves freely linearly so that the only resistance is thread friction, not binding. The stepper motor should have microstepping or fine control to mimic slow manual adjustments; galling is often worse at high speeds due to heat, but our application is low-speed (and we can test at a slow speed, e.g. 5--10 RPM thread rotation, to simulate careful adjustment). We also include a high-resolution encoder on the motor to correlate angle vs. torque for detailed analysis (detecting any stick-slip).

- **Data Analysis:** Using LabVIEW/MATLAB, we will plot torque-angle loops for cycle 1, 5, 10, 25 for each test. From these, we can derive the **nut factor or friction coefficient** back-calc if needed (though we have an estimate in Table 2, it's useful to confirm experimentally). We will compute the **torque increase percentage** from first cycle to last cycle. For example, if a combination's peak tightening torque was 0.5 N·m initially and 0.55 N·m at cycle 25, that's a 10% rise -- likely due to minor wear or surface conditioning, but not galling. Whereas if it rose to 1.5 N·m, that's a 200% rise -- a red flag for galling onset. Hysteresis can be quantified as (Tightening torque -- Loosening torque); a stable, low-friction pair might have \<10% difference, while a pair with stick-slip might show 30%+ difference or erratic values per cycle.

- **Pass/Fail Criteria:** Any sign of thread seizing, metal transfer, or exponential torque rise means the combination fails for this application. We expect **304 SS vs 304 SS (untreated)** to fail early (likely \<5 cycles) -- serving as a control to validate the rig's ability to detect galling. All other solutions are expected to pass 25 cycles. The testing's purpose is to differentiate good solutions: e.g., perhaps silver plating vs bronze vs Nitronic 60 -- all may pass, but we want to see which has lowest friction and wear.

- **Additional Endurance Testing:** If multiple solutions perform well, extended cycling (e.g. 100+ cycles) or environmental stresses (thermal cycling, vibration with the preload applied) could be introduced to further stress the interfaces. Also, *stop-start dwell testing* could be done (bring to position, hold load for some hours, then loosen) to simulate if static friction grows over time -- MoS₂, for instance, can exhibit a "dwell" effect where static μ increases slightly after resting. Such nuances might distinguish the top candidates if needed.

The test plan above, using a stepper motor and torque sensing, essentially creates a custom galling test analogous to ASTM G98 but in the actual thread format and with dynamic cycling. By **measuring torque vs cycles in a controlled environment**, we obtain quantitative evidence of performance. The use of LabVIEW/MATLAB for data capture and analysis ensures we can efficiently process results for each combination, plotting graphs and computing metrics automatically. This data-driven approach will validate the theoretical expectations (e.g., that bronze nuts and silver plating prevent galling) and provide confidence in the chosen solution for the adjuster.

## Conclusion

Through careful material selection and surface engineering, galling and seizing can be successfully prevented in the 1/4″-80 adjuster without resorting to organic lubricants. Differential thermal expansion between the candidate materials is negligible in the 21--25 °C range, so it does not impede the use of dissimilar metals. Phosphor bronze and aluminum bronze emerge as strong contenders for the female thread: phosphor bronze offering lower friction and ease of machining, aluminum bronze offering higher strength and wear resistance -- both effectively mitigate galling when paired with a stainless screw. Alternative solutions like Nitronic 60 stainless, silver plating, dry film lubricants, or surface hardening also show merit, each with their own balance of friction, cleanliness, and cost. Summarized test data and literature indicate that these solutions can keep the adjuster operating smoothly (with friction coefficients in the 0.1--0.4 range instead of the unpredictable high friction of galling stainless).

By implementing the performance test plan, the engineering team can empirically verify which option delivers the best combination of galling resistance, low particle generation, and consistent torque. For instance, if testing confirms that a 304 SS vs phosphor bronze pair exhibits stable low torque and no wear after 25+ cycles, that combination can be locked in as the design choice. On the other hand, if a more expensive treatment like silver plating provides significantly lower and more stable torque, the cost trade-off might be justified for better adjustability. The **active monitoring of torque and hysteresis** in the test will ensure no subtle galling onset is missed. In essence, this systematic approach -- material analysis, tabulated comparison, and rigorous testing -- provides a clear path to selecting a galling-proof, seize-free threaded adjuster that meets the precision and cleanliness requirements of the application. The final report (this document) can be used to guide procurement and process specifications (e.g., "Use C54400 bronze nut with ASTM B16 silver-plated 304 screw" or "Nitronic 60 screw with heat-treated C63000 nut"), complete with references to standards and data supporting the decision.

**References:** The report has cited various sources to substantiate material properties, friction values, and recommended practices. Key references include the ASTM standards for galling (G98, G196), technical data on Nitronic 60 and bronze alloys, and industry notes on vacuum fasteners. These ensure that the recommendations are grounded in both scientific testing and proven field experience. By following these guidelines, the 1/4″-80 adjuster can reliably operate in a high-purity nitrogen environment with no galling, minimal wear, and predictable performance over its service life.\
\
Incorporate all requested additions into the report. This includes:

- Expanded test matrix covering:

  - Baseline Krytox-lubricated 304SS/Al-Bronze

  - Baseline unlubricated 304SS/Al-Bronze

  - Kolsterised and un-Kolsterised versions of 304SS and Nitronic 60 against phosphor bronze

  - All combinations of Kolsterising (male only, female only, both, neither)

- Positional resolution and stick-slip characterization:

  - Torque vs. angular position data capture

  - Breakaway torque, hysteresis, and dynamic friction tracking per cycle

  - Dwell phases to monitor static friction buildup

- A MATLAB script to simulate the torque response over cycles for each configuration, including friction modeling (static/dynamic), assumptions on surface conditioning, and ± error bounds.

## Test Configurations

To broaden the scope of the study and address galling under various conditions, we will incorporate several **additional test configurations** beyond the original plan. These configurations are designed to isolate the effects of lubrication, material pairing, and surface hardening (Kolsterising) on thread friction and galling tendency:

- **Baseline (Lubricated):** Male **304 SS** threaded into female **aluminum bronze** (Alloy C95400) with **Krytox** PTFE grease as lubricant. This serves as a control case representing optimal conditions (low friction, minimized galling risk). With lubrication, stainless-on-bronze friction is expected to be very low (coefficient \~0.17), ensuring smooth motion.

- **Baseline (Dry):** The same **304 SS** male into **aluminum bronze** female, but **unlubricated**. This worst-case scenario is expected to exhibit high friction (static friction coefficient \~0.45 dry) and likely **galling/seizure** of threads. Stainless against aluminum bronze dry has a high tendency to gall; even a few cycles may result in rapidly escalating torque and thread seizure due to adhesive wear (cold-welding) of the mating threads.

- **Stainless/Bronze Material Pairings (Kolsterised vs Unkolsterised):** We will test dissimilar metal combinations using *phosphor bronze* (UNS C51000) female threads paired with two different stainless steel male materials:

  - **304 SS (male)** vs **C51000 phosphor bronze (female)** -- baseline for this material pairing, known to have moderate friction (μ_static ≈0.34 dry). Phosphor bronze is a common bearing alloy that generally reduces galling when paired with stainless (it has lower dry friction \~0.35 than aluminum bronze).

  - **Nitronic 60 (UNS S21800) (male)** vs **C51000 phosphor bronze (female)** -- Nitronic 60 is selected for its known **galling resistance** and wear properties. This alloy's high Si and Mn content forms a lubricious oxide surface, giving it *"outstanding resistance to wear and galling"*. Testing it against bronze will indicate how much galling is mitigated by material choice alone.

For each of the above pairings, tests will be repeated under all **Kolsterising** surface treatment conditions:

1.  **None:** Neither component Kolsterised (both in standard condition).

2.  **Male only:** Male stainless component Kolsterised, female bronze untreated.

3.  **Female only:** Female component Kolsterised, male untreated.

4.  **Both:** Both male and female Kolsterised surfaces.

*Note:* Kolsterising® is a proprietary low-temperature diffusion hardening process for austenitic steels, which **dramatically increases surface hardness (900--1300 HV) and eliminates galling** without affecting corrosion resistance. It can be applied to stainless steel and nickel alloys, but **not to bronze**. Therefore, in this test matrix the "female only" and "both" Kolsterising cases are conceptually included for completeness (e.g. if a stainless female part were used). In practice, with a phosphor bronze female, we will implement **(a)** and **(b)** (no Kolsterise, male Kolsterised) directly, and consider cases **(c)** and **(d)** only if an alternative treatable female material is introduced. The Kolsterised male vs unkolsterised female case is of particular interest, as prior studies have shown that Kolsterising just one threaded component can prevent galling even when mated to an untreated counterpart.

Each configuration will undergo multi-cycle installation testing as described below. This expanded matrix ensures we capture the influence of lubrication (baseline vs dry), material differences (standard 304 vs galling-resistant Nitronic 60 vs hardened surfaces), and all combinations of Kolsterising on thread friction performance.

## Positional Resolution & Friction Characterization

To accurately characterize **static vs. dynamic friction** in the threads and detect stick-slip behavior, the test protocol will be enhanced with high-resolution measurement of **angular position vs. torque** for each cycle:

- During each tightening/loosening **cycle**, the system will log **torque** (sensor on the driving wrench or motor) *versus* **angular position** (rotational encoder on the fastener) continuously. This high-resolution data will allow identification of the **breakaway torque** -- the peak torque required to overcome static friction at the start of motion. In a typical trace, torque will rise to a maximum (breakaway) when the nut/bolt first "sticks" then drops slightly as it "slips" into steady motion once static friction is overcome. We will record this peak for each cycle as a measure of static friction.

- The continuous torque-angle curve will be analyzed for **stick-slip transitions**. Any oscillation or saw-tooth behavior (torque dropping and rising periodically) indicates stick-slip, which can occur if the static friction coefficient is significantly higher than kinetic friction. The data acquisition system will capture these subtle variations. By plotting **torque vs. angle**, we can observe **hysteresis loops** for each cycle (especially if we include both tightening and loosening in one cycle). For example, during tightening the torque may climb to a certain value at a given angle, and upon loosening it may follow a different path due to friction, enclosing a loop. The area of this loop represents energy dissipated by friction; changes in the loop shape over cycles can indicate changes in frictional behavior (e.g., smoothing of surfaces or increased stick-slip). We will generate torque--angle plots for select cycles to illustrate how the curve evolves (e.g. if an untreated dry pair starts showing a jagged torque profile due to stick-slip or galling).

- **Dwell Periods:** To assess static friction buildup (stiction) over time, we will introduce a **dwell** (rest) period of \~5--10 minutes between cycles. After tightening to the desired preload/torque in a cycle, the assembly will remain static under load for the dwell duration before the next movement. This allows static friction to potentially increase as the surfaces conform or cold-weld over time. When motion resumes, any **increase in breakaway torque after the dwell** (compared to immediately after motion) will be captured. It is known that static friction can rise with longer stationary contact due to adhesion growth. By standardizing the dwell interval, we can compare the **breakaway torque** of the first move in each cycle under consistent conditions. If longer-term static friction effects are of interest, we could vary the dwell (e.g. 1 min vs 10 min) to see how much extra torque is needed to break loose after different rest times.

- **Metrics Tracked per Cycle:** For each test configuration and each cycle, we will record:

  - **Peak (Breakaway) Torque** -- as mentioned, indicates static friction. We expect this to be higher on the first movement after a dwell, and it may change over successive cycles if surfaces roughen or smooth out.

  - **Steady-state Dynamic Torque** -- the approximate torque level once sliding is underway (e.g., average torque after breakaway while turning at constant speed). This corresponds to kinetic friction. We will log if the dynamic torque is consistent or if any gradual slope indicates friction changes during the motion.

  - **Torque-Angle Hysteresis** -- by comparing the tightening vs loosening curves, or multiple cycles overlaid, we can see if friction is stable. Any shift in the hysteresis loop or required angle to reach a given torque can indicate changed friction or wear in the interface.

- **Repeated Cycle Analysis:** By conducting **25+ cycles** for each configuration, we can observe trends such as **conditioning or degradation**:

  - *Conditioning:* A gradual **decrease in friction** over the first few cycles (and stabilization thereafter) might occur as surface asperities plastically deform or wear-in, effectively polishing the contact. We might see breakaway torque drop and then plateau. This would be expected in cases like a bronze vs stainless pairing that "beds in" or when a lubricant redistributes.

  - *Degradation:* An **increase in friction** over cycles may signify deteriorating conditions -- for example, lubricant breakdown or depletion (in a lubricated test) or progressive galling damage on dry threads. In a worst case, breakaway and running torque would climb each cycle (with increasing scatter in the torque-angle curve) until the threads seize completely (galling). This will be closely watched in the unlubricated stainless/aluminum bronze test; a sudden spike in required torque or inability to complete a cycle will mark the end of that test.

  - *Stable behavior:* Little change in frictional characteristics over 25+ cycles, aside from random scatter, would indicate a robust combination. For instance, we anticipate Kolsterised parts and Nitronic 60 to exhibit very stable friction since they **eliminate adhesive wear**. Prior studies on Kolsterised fasteners showed **consistent low friction** and clamp load over 100+ installations, whereas untreated fasteners had increasing friction and scatter. We will verify this by tracking if the measured torque required remains steady cycle-to-cycle for those treatments.

## Assumptions: 

The test apparatus will ensure a **constant preload** (or tightening torque) target for each cycle so that variations in measured torque truly reflect friction changes rather than different loading. We assume no significant **thermal effects** (the tests are done slowly with cool-down between cycles, preventing heat build-up that could alter lubrication or material properties). Thus, any changes in the frictional response can be attributed to surface interactions (wear, galling, lubrication effects) rather than external factors. High-resolution digital data for torque and angle will enable precise identification of phenomena like micro stick-slip (which may manifest as oscillations in the torque trace). If stick-slip is observed, we may consider slightly increasing rotation speed in subsequent tests, as higher speeds can reduce stick-slip amplitude by giving less time for static friction to rebuild between slip events. The overall goal is to thoroughly characterize the frictional behavior of each material/lubrication/surface treatment combination under repeated use.

## Friction Modeling & MATLAB Simulation
