Repository: mdc159/quarto

# Quarto Workspace

This repo is a Quarto-based publishing workspace for technical engineering
documents. The current review stack supports deep correctness review for reports
that include thermodynamic reasoning, threshold tables, generated artifacts, and
evidence-heavy conclusions.

## Review Stack

Current deep-review components:

- Skill: `.codex/skills/reasoned-tech-doc-review/`
- Baseline review skill: `.codex/skills/technical-doc-review/`
- Workspace reviewer agent: `.claude/agents/technical-reviewer.md`
- Manual OpenAI-backed reviewer: `_scripts/openai_reasoned_review.py`

Use `technical-doc-review` for a normal technical QA pass. Use

File: test-plan.qmd (part 1 of 2)
---
title: "25-Cycle Validation Test Plan -- ¼-80 Adjuster Galling Study"
author: "Opto-Mechanical Engineering Group"
date: 2025-05-22
abstract: |
  This test campaign ranks five material pairings for ¼-80 UN adjusters used in optics-grade mechanisms that must run dry in N₂ at 26 °C. The study captures friction torque, galling severity, particle generation, outgassing, resolution, and drift over 1×10⁶ cycles, producing a down-selection matrix and a calibrated friction-torque model.
keywords:
  - validation testing
  - galling resistance
  - friction characterization
  - material selection
  - ASTM G98
bibliography: refs.bib
csl: ieee.csl
---

# Summary {#sec-summary}

This test campaign ranks five material pairings for 1/4-80 UN adjusters used in optics-grade mechanisms that must run dry in N₂ at 26°C. The study captures friction torque, galling severity, particle generation, outgassing, resolution, and drift over 1×10⁶ cycles. Results feed two deliverables: a down-selection matrix identifying the top-performing pairing for flight hardware, and a calibrated friction-torque model accurate enough (τ ≥ 0.80, NRMSE ≤ 15%) to predict performance of future candidates without re-testing. The test drives the translation adjuster of a production crossed-roller stage inside a dry-nitrogen chamber, logging torque, micro-step position, and micron-resolution displacement. A constant 46.7 N spring preload ensures each candidate screw/nut/surface combination resists galling while maintaining stable friction and positional repeatability. All data, analysis code, and calibrated fixture CAD become available in an engineering-release package at project close.

# Objective and Scope {#sec-objectives}

## Objectives (what this test will do)

::: {#tbl-objectives}

| OBJ-ID | Objective | Requirement(s) verified |
|--------|-----------|-------------------------|
| OBJ-01 | Measure break-away torque vs cycle for five candidate pairings | TP05, BE03 |
| OBJ-02 | Verify tip-tilt resolution ≤ 0.0025 mrad per µstep (L/R values) | TP01 |
| OBJ-03 | Quantify particle generation relative to Krytox baseline | CLN |
| OBJ-04 | Confirm pointing drift ≤ 0.030 mrad over ΔT = 4 °C | TP04 |
| OBJ-05 | Demonstrate no missed steps with 0.50 N m motor at T_ba + 20 % | TP05 |
| OBJ-06 | Correlate Simulink T_ba prediction to hardware (±25 %) | TP05 |
| OBJ-07 | Validate μ(cycle) model to ±20 % after 25 cycles | — |

Test objectives and linked requirements.
:::

::: {#tbl-traceability-objectives}

| Obj-ID | Objective | Linked Claim(s) |
|--------|-----------|------------------|
| OBJ-01 | Rank each material pairing by Galling Severity Index (GSI) to identify the most wear-resistant interface. | C-002 |
| OBJ-02 | Quantify steady-state and breakaway torque and prove the analytical model's ability to reproduce the ordering of those torques. | C-001 |
| OBJ-03 | Rank pairings by particle emission rate (>0.5 µm) under ISO 14644 conditions. | C-003 |
| OBJ-04 | Rank pairings by total mass-loss/outgassing per ASTM E595 after 72 h bake-out. | C-004 |
| OBJ-05 | Rank pairings by Precision Performance Score (PPS) combining resolution and drift. | C-005 |

Objective-to-claim traceability.
:::

::: {.callout-note}
## Design Intent

- **Hardware down-selection** -- Only the top-ranked pairing moves to flight builds; others are discarded.

- **Model calibration** -- A validated friction-torque model prevents costly future bench testing.

- **Contamination control** -- Rankings drive optical-surface lifetime predictions in the contamination budget.

- **System reliability** -- Galling-resistant, low-particle interfaces safeguard long-term adjustability.
:::

## In-Scope Items

- Five candidate material pairings (@tbl-material-pairings).

- Dry-nitrogen atmosphere, 26°C ± 2°C.

- Full-travel cycling (0-0.5 in) at 1 Hz for 1×10⁶ cycles.

- Post-test microscopy, ISO particle counting, ASTM E595 TML/CI measurement.

## Out-of-Scope Items

- Temperature extremes outside 20-30°C.

- Long-term radiation or UV exposure effects.

- Alternate thread sizes or pitch variants.

## Success Outputs

- Ranked list and spider-chart summary for all five-performance metrics.

- Calibrated analytical model with τ and NRMSE statistics.

- Engineering-release ZIP: raw data, processed data, scripts, calibrated fixture CAD.

# Claims to Validate {#sec-claims}

::: {#tbl-claims}

| Claim-ID | Formal Statement |
|----------|------------------|
| C-001 | The analytical friction-torque model reproduces the relative ordering and magnitude (within ±15%) of measured breakaway torques across all five material pairings. |
| C-002 | Material pairings ranked by Galling Severity Index (GSI) show correlation coefficient r ≥ 0.85 with industry-standard ASTM G98 galling threshold stress measurements. |
| C-003 | Median particle count >0.5 µm per cycle differs by statistically significant margins (p < 0.05) between the five candidate pairings, enabling clear ranking. |
| C-004 | Total mass-loss/outgassing per ASTM E595 remains below 1.0% for all candidates, with Collected Volatile Condensable Material (CVCM) < 0.1%. |
| C-005 | Precision Performance Score (PPS): resolution + drift metrics remain stable within ±10% over 25 cycles for at least three material combinations. |

Claims under validation with formal acceptance statements.
:::

::: {#tbl-material-pairings tbl-colwidths="[10,18,22,18,32]"}

| Pairing ID | Male Component | Female Component | Surface Treatment | Expected Behavior |
|------------|----------------|------------------|--------------------|-------------------|
| MP-01 | 304 SS | Aluminum Bronze (C95400) | None | Baseline (unlubricated) - Expected severe galling |
| MP-02 | 304 SS | Aluminum Bronze (C95400) | Krytox GPL 205 | Baseline (lubricated) - Control case |
| MP-03 | 304 SS | Phosphor Bronze (C51000) | None | Moderate friction, reduced galling |
| MP-04 | Nitronic 60 | Phosphor Bronze (C51000) | None | Low friction, minimal galling |
| MP-05 | 304 SS (Kolsterised) | Phosphor Bronze (C51000) | None | Enhanced hardness, reduced adhesion |

Material pairings under test.
:::

# Validation Strategy {#sec-validation}

## Traceability Matrix

::: {#tbl-traceability-matrix tbl-colwidths="[8,25,22,27,18]"}

| Claim-ID | Fixture Feature / Control | Data Collected | Validation Method | Pass/Fail Metric |
|----------|---------------------------|----------------|-------------------|------------------|
| C-001 | Inline torque transducer (FUTEK TFF400); Micro-step position counter; Constant 46.7 N preload | Time-series torque data; Peak breakaway torque per cycle; Running torque | MATLAB friction model with wear-in and galling progression equations compared to measured torque curves | Model predicts relative ordering correctly AND magnitude within ±15% for all pairings |
| C-002 | N₂-purged test chamber; Production-grade stage with matched preload springs; 25+ cycles per pairing | Torque vs. cycle plots; Thread surface images at 10× magnification; Material transfer quantification | Computed GSI = (ΔT/T₀)×(Nᵥᵢₛ/25)×100% where ΔT = torque increase, T₀ = initial torque, Nᵥᵢₛ = cycles before visible damage | GSI correlates with published ASTM G98 thresholds with r ≥ 0.85 |
| C-003 | ISO Class 5 environment; Particle counter sampling port; Standardized cycle protocol | Particle count >0.5 µm per cycle; Size distribution histogram; Time-series data | Statistical comparison (ANOVA) of median particle counts across material pairs with post-hoc tests | p < 0.05 for differences between pairings |
| C-004 | Specimen preparation per ASTM E595; Vacuum chamber with cold plate | TML (%); CVCM (%); Water Vapor Regained (WVR, %) | Standard ASTM E595 protocol with 125°C sample temperature, 25°C collector | TML < 1.0% AND CVCM < 0.1% for all candidates |
| C-005 | Laser displacement sensor (0.1 µm resolution); Standardized dwell periods (5 min) | Linear position vs. commanded position; Position error after dwell; Repeatability statistics | PPS = 10×(1-RMS₁/RMS₀)+(1-Δd/d₀) where RMS terms are positional errors and Δd is drift | PPS stability within ±10% over 25 cycles for ≥3 pairings |

Full traceability from claims to fixture features, data, validation method, and pass/fail criteria.
:::

## Validation Narrative

The validation strategy creates a direct chain of evidence linking each claim to measurable test outcomes:

::: {.callout-tip title="Validation: Claim C-001 (Model Fidelity)"}
The inline torque transducer captures real-time torque data with high precision (0.05% repeatability) while the micro-stepping controller tracks angular position. These data streams feed the friction model, which predicts torque behavior based on material properties and wear mechanisms. The model passes validation when it correctly orders the pairings by friction torque magnitude and predicts values within ±15% of measured values, demonstrating sufficient accuracy for future predictions without bench testing.

The model incorporates both static and dynamic friction coefficients for each material pairing, building on established tribological relationships for threaded interfaces. Initial friction values derive from literature (e.g., μ≈0.34 for 304 SS on phosphor bronze), but the model adapts these values based on actual test data. The model's wear-in equation (@eq-wearin) accounts for surface conditioning during early cycles, while its galling progression equation (@eq-galling) captures the exponential torque increase seen in failing interfaces. This dual-mode approach ensures accurate prediction of both normal wear and incipient galling.
:::

::: {.callout-tip title="Validation: Claim C-002 (Galling Severity)"}
The Galling Severity Index (GSI) calculation combines torque progression data with visual inspection to quantify galling resistance. By conducting tests in a controlled N₂ environment with identical preload conditions (46.7 N) to the flight hardware, the GSI values directly represent real-world performance. The correlation with ASTM G98 [@astm_g98] standard test results validates that the simplified GSI approach captures the same fundamental galling behavior as industry-standard methods.

The GSI formula (@eq-gsi) incorporates both torque increase (indicating friction change due to surface damage) and the number of cycles before visible thread damage appears under 10× magnification. This dual approach improves upon traditional single-parameter assessments by combining functional performance with physical evidence. Previous studies show strong correlation between similar indices and standard ASTM G98 galling thresholds for various material combinations. Visual inspection utilizes standardized reference images for consistent rating of damage severity.
:::

::: {.callout-tip title="Validation: Claim C-003 (Particle Generation)"}
The ISO Class 5 environment and particle counter provide a clean baseline to detect particles generated solely by thread interaction. The standardized cycle protocol ensures fair comparison across all material pairings. Statistical analysis verifies that observed differences are significant and not due to random variation, enabling a definitive ranking for contamination-sensitive applications.

Particle counting employs both time-series and cumulative methods. The optical particle counter samples chamber air through an isokinetic probe positioned near the threads, capturing particles generated during operation. Size bins (0.5, 1.0, 5.0 μm) align with ISO 14644 [@iso_14644] standards and typical optical contamination concerns. Background counts establish the detection floor, with all test measurements compensated for baseline contamination. The ANOVA analysis confirms that observed differences between material pairs represent true performance variations rather than random fluctuations or measurement error.
:::

::: {.callout-tip title="Validation: Claim C-004 (Outgassing)"}
ASTM E595 [@astm_e595] testing provides standardized outgassing metrics critical for vacuum and optical applications. The TML and CVCM thresholds represent established aerospace standards for acceptable materials. Testing validates that all candidate pairings meet these requirements, ensuring optical cleanliness in the nitrogen-purged environment.

Sample preparation follows strict ASTM protocols, with test articles cleaned identically to flight hardware. The 125°C sample temperature accelerates outgassing, while the 25°C collector plate captures condensable species. This represents a worst-case scenario compared to the 26°C operational environment. Water Vapor Regained (WVR) measurement distinguishes between water vapor and true material outgassing, providing additional insight into long-term behavior. While all metal-on-metal interfaces should theoretically exhibit minimal outgassing, this verification ensures no unexpected surface contamination or treatment residues are present.
:::

::: {.callout-tip title="Validation: Claim C-005 (Precision Performance)"}
The laser displacement sensor directly measures the actual position achieved versus commanded position, capturing any resolution loss or drift. The Precision Performance Score (@eq-pps) combines two key precision metrics---positional error and drift after dwell---into a single figure of merit. Stability of this score over 25 cycles proves the mechanical interface maintains precision throughout its operational life.

The PPS formula weighs both immediate positioning accuracy (RMS position error) and temporal stability (drift after dwell). These factors directly impact optical alignment capabilities. The 5-minute dwell period simulates a realistic operational scenario where the adjuster remains still between occasional adjustments. This test reveals any tendency for the interface to creep due to stress relaxation or microscopic settling. By tracking PPS across multiple cycles, the test also captures any degradation in precision due to progressive wear or surface changes.
:::

This multi-faceted validation approach ensures that all critical performance aspects---friction, wear resistance, contamination risk, and precision---undergo rigorous evaluation, delivering comprehensive data for material selection.

# Test Fixture Design {#sec-fixture}

## Overview

The test fixture integrates a production-grade crossed-roller stage with precision measurement systems inside a nitrogen-purged chamber. @fig-fixture shows the key components.

![Test fixture layout showing the stepper motor drive train, inline torque sensor, crossed-roller stage, and nitrogen purge chamber.](figures/fixture-schematic.png){#fig-fixture fig-alt="Test fixture schematic showing stepper motor, torque sensor, and stage assembly inside nitrogen chamber"}

The fixture design employs a horizontal drive arrangement with the motor shaft aligned with the adjuster's rotation axis. The translation block rides on crossed-roller bearings providing high axial stiffness with minimal friction. The rotation block remains clamped during translation testing to isolate a single degree of freedom. This configuration creates a clean, single-axis test with the adjuster thread friction as the dominant variable between test cases.

## Critical Features

The fixture incorporates several design features specifically aligned with validation requirements:

1.  **Stepper Motor Drive Train** (supports C-001, C-005): A precision 0.9° stepper motor (StepperOnline 23HM22-2804S) with 1.26 N·m holding torque connects to the adjuster via a bellows coupling and torque cell. With 32× microstepping, the theoretical angular resolution reaches 25 nrad (≈0.025 µin linear motion), allowing detection of the finest stick-slip behavior.

    The motor provides significantly more torque (1.26 N·m) than required for normal operation (typically <0.2 N·m) to ensure adequate headroom for detecting galling-induced torque spikes. The precision step angle (0.9° versus standard 1.8°) doubles the base resolution, while the microstepping driver further subdivides each step into 32 micro-positions. This ultra-fine positioning capability enables detection of microscopic stick-slip events that would be masked by coarser motion control.

2.  **Inline Torque Transducer** (supports C-001, C-002): The FUTEK TFF400-05 torque sensor (±0.04 N·m range) measures real-time torque at 1 kS/s, capturing both breakaway peaks and running friction. The sensor's 0.05% non-repeatability enables detection of subtle changes in thread condition throughout the test.

    The through-hole design allows direct mounting between couplings without introducing alignment errors or additional friction. The sensor's metal-foil strain gauge technology ensures stable readings even under prolonged testing, with negligible drift over the test duration. The high sampling rate (1 kS/s) captures transient events during breakaway, providing detailed friction signatures for each material pairing.

3.  **Nitrogen Purge Chamber** (supports C-002, C-003, C-004): An acrylic enclosure with O-ring seals and gas ports maintains <50 ppm O₂ to replicate the inert environment of the flight hardware. The 2 SLPM purge flow ensures consistent atmospheric conditions while allowing particle extraction for counting.

    The chamber volume (approximately 1 L) permits complete atmosphere exchange within 30 seconds at the specified flow rate. The clear acrylic construction enables visual monitoring during testing while maintaining a sealed environment. Gas inlets incorporate sintered metal diffusers to minimize turbulence and prevent direct gas impingement on the test articles, which could disperse particles or create artificial airflow patterns.

4.  **Production-Grade Stage** (supports C-002, C-005): Using the actual flight-configuration crossed-roller stage with proper spring preload (46.7 N) creates authentic boundary conditions. The stage's translation block houses the 1/4-80 female thread component, while the ball-tipped adjuster screw represents the male component under test.

    The crossed-roller bearings provide extremely high stiffness in five degrees of freedom while allowing low-friction motion in the travel direction. This kinematic design isolates thread friction effects from other mechanical variables. The stage includes 440C hardened stainless steel ball tips contacting sapphire pads---a proven low-friction, wear-resistant interface that ensures the ball-tip contact is not a limiting factor in the test.

5.  **Laser Displacement Sensor** (supports C-005): A Keyence LK-G152 laser triangulation sensor with 0.1 µm resolution monitors the actual position of the translation block, detecting any position errors or drift caused by thread friction or wear.

    The non-contact measurement eliminates any influence on the mechanical system while providing traceable position data. With 50 kHz sampling capability, the sensor captures micro-dynamic behavior, including any momentary position reversals or oscillations. The 120 µm spot size averages surface irregularities while maintaining sufficient spatial resolution for detecting the smallest relevant motions.

6.  **Particle Sampling Port** (supports C-003): A calibrated isokinetic sampling port extracts a representative air sample from the chamber to an external optical particle counter, quantifying particles generated during thread operation.

    The port design maintains equivalent velocity between chamber air and sampled stream, ensuring accurate particle concentration measurement without size bias. The sampling location sits 25 mm from the thread interface---close enough to capture generated particles before they disperse but far enough to avoid sampling only localized concentrations.

7.  **Granite Base Plate** (supports all claims): A 100 mm × 150 mm × 25 mm granite slab provides thermal stability and vibration isolation for the entire test assembly.

    The granite's high thermal mass dampens temperature fluctuations, maintaining stable dimensional relationships between components. Its flatness (±2 µm) and stability serve as a solid reference for all measurements. Stainless steel dowel pins precisely locate the stage components on the granite base, ensuring repeatable positioning between test configurations.

8.  **Motion Controller** (supports C-001, C-005): A Trinamic TMCM-1230 controller provides precise motor control with advanced current sensing capabilities that serve as a secondary measure of motor torque.

    The controller's 256× microstepping capability delivers ultra-smooth motion while its StallGuard feature offers real-time detection of mechanical resistance. The RS-485 interface enables high-speed communication with the data acquisition system, synchronizing motion commands with sensor measurements. The controller includes programmable acceleration profiles that minimize vibration during direction changes.

## Assumptions and Design Limits

The fixture design operates under the following constraints and assumptions:

- **Materials**: 440C hardened stainless steel ball tips on adjusters (HRC 58-60) contacting sapphire pads. These create a Hertzian contact with 3.2 GPa peak pressure that forms a stable interface after initial plastic deformation.

    The high hardness of both materials ensures the ball-pad interface contributes minimal friction or wear to the system. The 440C ball undergoes limited plastic deformation during initial loading, creating a stable contact patch with the sapphire. This plastic zone extends only a few microns into the ball surface and does not progress during normal operation. Sapphire's extreme hardness (>2000 HV) ensures it remains fully elastic under the applied load.

- **Load Range**: Spring preload of 46.7 N (10.5 lbf) based on three parallel springs each with k = 17.5 lbf/in stretched 0.200 inches. Maximum torque capacity of the sensor is 0.35 N·m, sufficient for normal operation but may saturate if severe galling occurs.

    The preload applies directly along the adjuster axis, creating a pure axial force with no side loading. This force maintains positive contact between the ball tip and sapphire pad throughout the test range. The spring constant creates a nearly constant force over the travel range, with less than 5% variation across the full stroke. The torque sensor includes 150% overload protection, allowing brief excursions beyond the rated range without damage.

- **Measurement Resolution**:

  - Angular: 28.8 μrad per full-step (0.9 μrad with 32× microstepping)
  - Linear: 0.1 μm (displacement sensor)
  - Torque: 0.01 mN·m (24-bit acquisition of ±0.04 N·m range)
  - Cycle counting: ±0 error (absolute encoder)

    These resolution values exceed the requirements for detecting relevant performance differences between material pairings. For context, a 0.1 μm linear resolution represents approximately 0.002% of the full 0.5-inch travel range. The torque resolution (0.01 mN·m) equates to approximately 0.025% of the expected operating range, enabling detection of subtle friction changes.

- **Thermal Stability**: Test environment maintains 26°C ± 2°C. The granite base provides thermal mass to dampen fluctuations. Differential thermal expansion between materials over this range causes negligible dimensional changes (<0.1 μm).

    The small temperature range minimizes thermal effects on friction coefficients, which typically vary by less than 5% over this span for the materials under consideration. The similar thermal expansion coefficients of stainless steel (≈16×10⁻⁶/°C) and bronze alloys (≈17×10⁻⁶/°C) result in minimal differential expansion, preserving thread clearances throughout the test.

- **Boundary Conditions**: The translation block motion is constrained by crossed-roller bearings with stiffness >10⁷ N/m. The rotation block remains clamped during translation tests to isolate a single degree of freedom.

    This high stiffness ensures that measured displacements directly correspond to adjuster motion without significant elastic deformation of the fixture. The crossed-roller bearing friction (<0.01 N) contributes negligibly to the measured torque compared to thread friction forces (typically >1 N). The clamping of the rotation block eliminates potential crosstalk between the two adjustment axes.

- **Nitrogen Environment**: Purge gas is 99.995% pure N₂ with <5 ppm O₂, <3 ppm H₂O, and particulate filtration to <0.003 μm. The chamber maintains positive pressure (~25 Pa) relative to the laboratory.

    This high-purity environment prevents oxide formation on freshly exposed metal surfaces, simulating the conditions that promote galling in space mechanisms. The positive pressure prevents laboratory air ingress, maintaining consistent atmospheric composition throughout testing. The extreme dryness (<3 ppm H₂O) eliminates any boundary lubrication effects from adsorbed water vapor.

- **Sampling Statistics**: Each test configuration runs for 25 cycles minimum, with three specimens per material pairing. This provides 75 data points per configuration for statistical analysis.

    This sample size delivers 90% confidence in detecting a 15% difference between material pairings with 80% statistical power. The multiple specimens account for manufacturing variations and provide a basis for assessing repeatability. Extended life testing (up to 10⁶ cycles) runs on only the top-performing specimen from each pairing.

# Test Procedure {#sec-procedure}

## Pre-test Calibration and Checks

1.  Perform zero-load calibration of the FUTEK torque transducer using the supplied calibration shunt.

2.  Verify laser displacement sensor calibration using a certified gage block.

3.  Mount a reference screw/nut pair (304 SS/Al-bronze with Krytox) for system verification.

4.  Apply 46.7 N preload using the spring pack and verify with load cell.

5.  Perform three reference cycles and confirm torque values within 5% of expected range.

6.  Clean the test chamber with isopropyl alcohol and lint-free wipes.

7.  Perform particle background count; verify ISO Class 5 or better (<3,520 particles >0.5 μm per m³).

8.  Verify stepper motor step accuracy using the displacement sensor over 10 complete revolutions.

9.  Check the nitrogen delivery system for proper flow rate (2 SLPM) and pressure regulation.

10. Verify data acquisition system timing and synchronization using a square wave test signal.

11. Confirm temperature stability within the test chamber (26°C ± 0.5°C) over a 30-minute period.

12. Document initial condition of all test articles with 10× digital microscopy.

## Step-by-step Execution

For each candidate material pairing:

1.  Install the male adjuster screw in the drive coupling.

2.  Insert the female threaded component in the translation block.

3.  Close the acrylic chamber.

4.  Purge with nitrogen at 2 SLPM until O₂ < 50 ppm.

5.  Home the stepper motor to the starting position.

6.  Record start time and configuration details in the test log.

7.  Drive the adjuster +0.25 turn at 1 RPM.

8.  Hold position for 5-minute dwell period.

9.  Drive the adjuster -0.25 turn at 1 RPM to complete one cycle.

10. Repeat steps 7-9 for 25 consecutive cycles.

11. For extended life testing, continue cycling at 1 Hz for 1×10⁶ cycles or until failure.

12. Vent the chamber and remove the test components.

13. Photograph thread surfaces at 10× magnification using the digital microscope.

14. Package threads in sealed containers for subsequent ASTM E595 [@astm_e595] testing.

15. Clean fixture components before installing the next pairing.

For detailed characterization of friction behavior:

16. During the first, fifth, tenth, and twenty-fifth cycles, drive the adjuster in 0.05° increments.

17. Record torque at each position to generate high-resolution torque-angle curves.

18. After each dwell period, measure the torque required to initiate motion (breakaway torque).

19. Calculate the difference between forward and reverse torque to quantify hysteresis.

20. Monitor any stick-slip behavior by analyzing torque oscillations during constant-speed rotation.

For extended cycling tests:

21. Program the controller to execute 1 Hz reciprocating cycles covering the full 0.5-inch travel.

22. Configure automated data sampling to record complete cycles at logarithmic intervals (cycles 1, 10, 100, 1000, etc.).

23. Set torque limit thresholds to automatically halt testing if galling-induced torque spikes occur.

24. Verify nitrogen flow and temperature stability every 8 hours during extended runs.

25. Perform interim inspections at 1,000, 10,000, and 100,000 cycles for long-duration tests.

## Data Logging Requirements

- **Torque Data**: Sample at 1 kS/s with synchronous timestamps. Record both raw and filtered values. File format: `{date}_torque_{material-ID}.csv`

- **Position Data**: Sample angular position at 1 kS/s to match torque data; sample linear displacement at 5 kS/s. File format: `{date}_position_{material-ID}.csv`

- **Environmental Data**: Log N₂ purity, temperature, and relative humidity at 1 Hz. File format: `{date}_environment_{material-ID}.csv`

- **Particle Data**: Log particle counts by size bin (0.5, 1.0, 5.0 μm) at 1 Hz. File format: `{date}_particles_{material-ID}.csv`

- **Metadata**: Record all test configuration details, sample IDs, and timestamps in a structured JSON file. Format: `{date}_metadata_{material-ID}.json`

All data files require SHA-256 checksums for integrity verification.

```{.csv filename="torque-data-columns.csv"}
Timestamp (μs precision)
Raw torque (N·m)
Filtered torque (N·m)
Motor phase current (A)
Derived friction coefficient (calculated in real-time)
```

```{.csv filename="position-data-columns.csv"}
Timestamp (μs precision)
Commanded angle (degrees)
Actual angle (encoder reading, degrees)
Linear position (μm)
Position error (μm)
```

```{.csv filename="environment-data-columns.csv"}
Timestamp (s precision)
O₂ concentration (ppm)
N₂ flow rate (SLPM)
Temperature (°C)
Relative humidity (%)
Pressure (kPa)
```

```{.yaml filename="metadata-schema.json"}
material_pairing_id: MP-XX
component_serial_numbers: [...]
operator_name: ""
operator_contact: ""
calibration_certificate_refs: [...]
test_sequence_number: 0
notes_or_anomalies: ""
software_firmware_versions: {}
```

Image data:

- Pre-test microscopy: `{date}_pre_{material-ID}_{location}.tif` (16-bit)
- Post-test microscopy: `{date}_post_{material-ID}_{location}.tif` (16-bit)
- Thread profile scans (if applicable): `{date}_profile_{material-ID}.csv`

## Post-test Teardown / Safety

1.  Verify the nitrogen purge system is deactivated and chamber vented.

2.  Remove all test articles and place in labeled, sealed containers.

3.  Disconnect the torque sensor to prevent accidental damage.

4.  Clean the fixture with isopropyl alcohol and lint-free wipes.

5.  Cover all optical surfaces with protective caps.

6.  Verify all power is disconnected from the motion control system.

7.  Complete post-test inspection checklist documenting fixture condition.

8.  Transfer all collected data to the secure repository with backup.

9.  Log the total test duration and cycle count in the test record.

10. Update the master test matrix with completion status.

11. For components showing significant galling or damage, apply corrosion inhibitor before storage.

12. Prepare selected components for subsequent ASTM E595 outgassing tests.

13. Document any fixture maintenance or calibration needs discovered during testing.

14. Remove and properly dispose of any particles or debris from the test chamber.

15. Secure the testing area and return all tools to designated storage.

# Data Analysis Plan {#sec-analysis}

## Raw-to-processed Data Pipeline

The analysis workflow processes the raw data files through several steps:

1.  **Signal Conditioning**: Apply a 5th-order Butterworth low-pass filter with 20 Hz cutoff to the torque data to eliminate motor and electronic noise while preserving breakaway peaks.

2.  **Breakaway Torque Extraction**: Identify the peak torque occurring within the first 5° of motion after each dwell period using a peak-detection algorithm with a slope threshold of 0.1 N·m/s.

3.  **Steady-state Torque Calculation**: Average the torque values between 10° and 90° of each rotation to determine running friction, excluding the initial breakaway region and end-of-travel effects.

4.  **Torque Progression Analysis**: Plot peak breakaway torque vs. cycle number for each material pairing and fit to the appropriate model:

    For non-galling cases:

    $$
    T(n) = T_{0} + (T_{s} - T_{0})(1 - e^{-kn})
    $$ {#eq-wearin}

    where $T_{s}$ is steady-state torque.

    For galling cases:

    $$
    T(n) = T_{0} + ae^{bn}
    $$ {#eq-galling}

    where $a,b$ are growth parameters.

5.  **Position Error Analysis**: Calculate the difference between commanded and actual position at each micro-step, generating an error histogram and RMS error value per cycle.

6.  **Particle Data Processing**: Convert raw particle counts to particles/cycle and particles/mm of travel to normalize for comparison.

7.  **Friction Coefficient Derivation**: Calculate the effective friction coefficient for each material pairing using the torque and preload data via:

    $$
    \mu = \frac{T}{F_{N}r_{\text{eff}}}
    $$ {#eq-torque-friction}

    where $r_{\text{eff}}$ is the effective radius for the 1/4-80 thread geometry.

8.  **Hysteresis Analysis**: Calculate the area enclosed by the torque-vs-angle curve during forward and reverse motion to quantify energy loss per cycle.

9.  **Stick-Slip Characterization**: Analyze torque time derivatives to identify and quantify stick-slip events, recording amplitude and frequency.

10. **Thread Surface Analysis**: Process microscopy images through computational methods to quantify surface roughness changes, material transfer volume, and wear track dimensions.

11. **Time-series Alignment**: Synchronize all data streams based on timestamps to create composite visualizations of torque, position, and particle generation.

12. **Data Cleaning**: Apply statistical outlier detection to identify and flag anomalous measurements for review. Employ Hampel filtering for spike removal while preserving genuine torque peaks.

## Statistical Tests and Models

1.  **ANOVA with Tukey HSD Post-hoc Tests**: Determine statistically significant differences in breakaway torque, steady-state torque, and particle generation between material pairings.

2.  **Correlation Analysis**: Calculate Pearson's r between measured GSI values and published ASTM G98 [@astm_g98] galling thresholds to validate Claim C-002.

3.  **Predictive Model Evaluation**: Calculate Kendall's τ and NRMSE between predicted and measured torque values to quantify model accuracy for Claim C-001.

4.  **Weibull Analysis**: Apply Weibull statistics to lifetime data from extended cycles to predict failure probability at various cycle counts.

5.  **Precision Performance Score Calculation**: Compute PPS per @eq-pps for each cycle and material pairing, then perform stability analysis.

6.  **Bootstrap Confidence Intervals**: Generate 95% confidence intervals for all key metrics using bootstrap resampling to account for measurement uncertainty.

7.  **Principal Component Analysis**: Apply PCA to the multi-dimensional performance data to identify key factors driving material pairing differences.

8.  **Cox Proportional Hazards Model**: For extended life testing, apply survival analysis techniques to quantify reliability differences between material pairings.

9.  **CUSUM Analysis**: Apply cumulative sum control charts to detect subtle shifts in friction behavior that might indicate incipient galling.

10. **Multiple Regression Analysis**: Develop a multi-factor model relating material properties (hardness, surface roughness) to measured performance metrics.

## Acceptance Criteria

Each claim's pass/fail metric maps to specific acceptance criteria:

::: {.callout-important title="Acceptance: C-001 (Model Fidelity)"}
The model passes if:

- The predicted rank order of breakaway torques matches the measured order exactly.
- The predicted magnitudes fall within ±15% of measured values for all five pairings.
- The NRMSE between predicted and measured torque progression curves is ≤15%.

This requires consistent behavior across test specimens and good agreement between model predictions and measurement. The analytical model must capture both the initial friction levels and the friction evolution trends correctly to pass validation.
:::

::: {.callout-important title="Acceptance: C-002 (Galling Severity)"}
Acceptance requires:

- Pearson's r ≥ 0.85 between calculated GSI values and published ASTM G98 [@astm_g98] thresholds.
- Clear visual differentiation in 10× microscopy images correlating with GSI ranking.
- At least two material pairings show GSI < 10 (minimal galling) after 25 cycles.

The GSI calculation must provide a quantitative measure that aligns with established galling assessment methods. The visual inspection criterion ensures that numerical results correspond to physical reality. The requirement for at least two viable pairings ensures the test identifies multiple potential solutions.
:::

::: {.callout-important title="Acceptance: C-003 (Particle Generation)"}
Validation requires:

- ANOVA p < 0.05 for differences in particle generation rates between pairings.
- At least two pairings show particle generation rates <100 particles (>0.5 μm) per cycle.
- Consistent particle size distribution for each material pairing across all test cycles.

Statistical significance ensures the observed particle generation differences are real, not artifacts of measurement variation. The absolute threshold (<100 particles/cycle) represents a practical clean-room compatibility target. Consistency in size distribution confirms that the particle generation mechanism remains stable throughout testing.
:::

::: {.callout-important title="Acceptance: C-004 (Outgassing)"}
Acceptance criteria include:

- All candidates demonstrate TML < 1.0% per ASTM E595 [@astm_e595].
- All candidates show CVCM < 0.1% per ASTM E595 [@astm_e595].
- Water Vapor Regained (WVR) is reported but has no pass/fail threshold.

These thresholds align with NASA [@nasa_outgassing] standards for space-qualified materials. TML measures total mass loss under vacuum, while CVCM quantifies condensable materials that could contaminate optical surfaces. WVR provides context for interpreting TML results, as water vapor resorption is generally less concerning than true material outgassing.
:::

::: {.callout-important title="Acceptance: C-005 (Precision Performance)"}
Validation requires:

- PPS stability within ±10% over 25 cycles for at least three material combinations.
- At least one pairing achieves an average PPS > 18 (out of theoretical maximum 20).
- Position drift after 5-minute dwell <0.5 μm for the top-performing pairing.

Stability in the PPS metric indicates consistent mechanical performance over repeated use. The absolute score threshold (>18) ensures at least one solution meets high precision requirements. The drift specification (<0.5 μm) represents a practical limit for optical alignment applications, where positional stability directly impacts system performance.
:::

# Risk Assessment and Mitigations {#sec-risk}

::: {#tbl-risk}

| Risk | Potential Impact | Mitigation Strategy |
|------|------------------|---------------------|
| Premature thread seizing | Test interruption, data loss, fixture damage | Monitor torque in real-time with automatic cutoff at 1.5× baseline; keep spare components for all material pairings |
| Torque sensor overload | Sensor damage, calibration loss | Include mechanical torque limiter (slip clutch) set to 0.3 N·m; implement software limits in motor controller |
| Nitrogen supply interruption | Environment change, test invalidation | Use pressure sensor with alarm; incorporate backup N₂ cylinder with automatic switchover |
