Repository: mdc159/quarto

# Quarto Workspace

This repo is a Quarto-based publishing workspace for technical engineering
documents. The current review stack supports deep correctness review for reports
that include thermodynamic reasoning, threshold tables, generated artifacts, and
evidence-heavy conclusions.

## Review Stack

Current deep-review components:

- Skill: `.codex/skills/reasoned-tech-doc-review/`
- Baseline review skill: `.codex/skills/technical-doc-review/`
- Workspace reviewer agent: `.claude/agents/technical-reviewer.md`
- Manual OpenAI-backed reviewer: `_scripts/openai_reasoned_review.py`

Use `technical-doc-review` for a normal technical QA pass. Use

File: report.qmd (part 2 of 4)
---
Gold, like silver, is a soft noble metal that can be used as an anti-galling coating. It has the advantage of never tarnishing and being extremely inert. Gold's friction behavior is similar to silver's -- it's soft and will smear under load, acting as a lubricant. Gold plating is used on some space hardware threads for anti-seize. However, gold is far more expensive and generally not needed if silver suffices. Gold might be considered if sulfur exposure or silver corrosion was a concern. In our environment, silver is fine. So gold is an option but probably overkill. (Performance is similar to silver, with even slightly lower shear strength, thus very good galling prevention.)

#### Thin Dense Chrome (TDC)
Hard chromium electroplating, when done as thin dense chrome, can provide a very hard, wear-resistant, and adherent coating on threads. TDC is typically a few microns thick, with a micro-cracked structure that relieves stress. It has hardness ~1000 HV. Chrome plating can prevent galling by presenting a hard, low-adhesion surface. Since chrome is smooth and inert, metals don't gall to it easily. One source (the finishing industry forum) mentions nodular thin dense chrome as a good anti-galling coating that withstands high temperatures (700 °F+) and is strongly adherent to base metals like 4340 steel [@silverplate2019]. If one of our parts (say the stainless screw) were chrome-plated with TDC, it would be extremely wear-resistant. Galling would be unlikely because the bronze (or other metal) can't easily stick to chromium. The high hardness would also discourage material transfer. However, chrome plating has some drawbacks: risk of hydrogen embrittlement (though 304 is not very susceptible, it should still be baked after plating), and if not applied perfectly, it can have localized high spots or flake if too thick. Thin dense chrome, specifically, is engineered to avoid flaking and is typically <0.0002″ thick, so thread fit impact is minimal.

Chrome is also fully vacuum-safe once baked. It doesn't outgas. But if any micro-flaking occurred, chrome flakes are hard particles (not good for optics). So it's crucial that plating is sound. Generally, TDC is used on high-strength steel fasteners to combat galling and wear, but silver plating is more common for stainless in vacuum.

Given these options, silver plating emerges as a very practical coating for our use -- it's commonly used and effective. Nickel plating is another very good choice with higher hardness (less wear, but slightly higher friction than silver). Chrome plating works but requires more careful process control. In all cases, proper application is key to avoid introducing particles.

### Plasma Nitriding / Nitrocarburizing
Plasma nitriding is a thermochemical treatment that diffuses nitrogen (and sometimes carbon) into the surface of steels, forming nitrides and a hardened case. Conventional nitriding of stainless is difficult because chromium tends to form CrN at typical temperatures, depleting the passive layer and ruining corrosion resistance. However, modern low-temperature plasma nitriding can create a similar "expanded austenite" S-phase (like Kolsterising, but with nitrogen) at ~400 °C without losing corrosion resistance. For example, ion nitriding 304 at 400 °C for 20--30 hours can achieve 10--20 µm case depth of hard S-phase. This improves surface hardness to ~1100 HV and dramatically reduces friction and wear. Essentially, it is an alternative to the Kolsterising carburization -- yielding a hardened surface that is still mostly stainless (the nitrogen remains interstitial in solution). Bodycote and others offer such processes (often called solution nitriding or S-phase nitriding).

If we plasma-nitrided the 304 screw, we'd expect a similar effect as Kolsterising: a hard surface that resists galling. Indeed, any hardened surface or cold-worked surface is less susceptible to galling. By making the austenitic stainless surface hard and less ductile, we prevent the adhesion mechanism. Nitriding has been shown to improve galling resistance of stainless fasteners (though specific data are less public, it's analogous to Kolsterising's results). One consideration: if not done in the right regime, nitriding stainless can form some chromium nitride precipitates, which would reduce corrosion resistance (not a problem in dry N₂, but could make the part more prone to slight surface oxidation if exposed to air). Also, plasma nitriding may cause a slight dimensional growth (a few microns) due to lattice expansion -- usually negligible for thread fit but should be checked.

For the bronze nut, nitriding doesn't apply (copper alloys cannot be nitrided). This would just be a treatment for the steel parts. If we considered a hardened alloy steel or martensitic stainless part, plasma nitriding could also be used (those steels can be nitrided easily to form hard Fe₄N, etc., but then corrosion might matter if the environment isn't inert).

Given Kolsterising is a proven commercial treatment for exactly our case, one might favor that for stainless. Plasma nitriding is another route to a similar outcome if one has that capability in-house. Either way, a diffusion-hardened surface on stainless (via nitrogen or carbon) provides excellent galling resistance by raising surface hardness to ~HRC 65--70. This is effectively like making the surface behave similar to a tool steel, which doesn't gall easily against softer metals.

### Solid Dry Film Lubricants (MoS₂, WS₂, etc.)
While not specifically listed in the prompt, it's worth mentioning molybdenum disulfide (MoS₂) or tungsten disulfide (WS₂) coatings. These are common in aerospace for thread lubrication without wet grease. They are typically applied as very thin films (burnished on, or via spray with binders; or in the case of WS₂, as a sub-micron powder coating known by the trade name Dicronite). These coatings provide ultra-low friction (~0.05) in vacuum and do not require oxygen or moisture (in fact MoS₂ performs better in dry/vacuum than in humid air). WS₂ (Dicronite) in particular is a popular choice for optical and space mechanisms -- it is applied in a vacuum chamber as a pure WS₂ layer only ~0.5 µm thick, adhering to metal by mechanical interlocking. It yields extremely low friction and prevents galling by sheer lubricity. WS₂ is completely inorganic and non-volatile (it sublimes only at ~450 °C, so at 25 °C it's stable). It has been used on fine adjustment screws in mirror mounts, for example.

However, solid lubricants like MoS₂ can wear off after a certain number of cycles, since they are not strongly bonded. With only ~20 adjustments, a WS₂ coating would likely last, but it's not permanent in the way a plating or diffusion layer is. Also, if any of the powder wears off, you have free MoS₂ or WS₂ particles -- these are dark and could deposit on optics (though they are not particularly harmful chemically, they would cause scattering or absorption of UV light if they land on an optical surface). Given the cleanliness requirement, one might or might not accept a dry lubricant. In some high-end optical systems, MoS₂ or WS₂ is used on focusing threads, etc., but they ensure any initial loose powder is blown off after application.

Since the problem statement strictly said "lubrication is prohibited", it likely includes dry lubricants as well (anything that could migrate). So we will consider these only as a last-resort solution. They are effective at preventing galling (perhaps the most effective short-term fix), but they might conflict with contamination goals if not handled carefully. If one had a fully captive WS₂ coating (applied by a reputable process), it can be quite clean (Dicronite coatings have been approved for spacecraft mechanisms due to negligible outgassing and shedding). So, WS₂ or MoS₂ coatings do rank high in galling prevention -- they essentially solve galling by introducing easy shear planes. But because they were not explicitly mentioned by the user and come with possible particle concerns, we list them as optional.

For completeness: graphite powder is another solid lubricant often mentioned, but it is not effective in vacuum (graphite needs moisture to maintain low friction, and in dry N₂/UV environment it wouldn't work well). Also, graphite would shed particles readily. So we would not use graphite here.

## Formed vs. Cut Threads and Surface Finish Considerations

Though not a "coating," the surface finish and manufacturing method of the threads act like a treatment that influences galling and particle generation. Thread rolling or forming can improve surface hardness and smoothness, as discussed below. A smoother surface (without being mirror-polished) is generally better to reduce friction hotspots, but overly smooth surfaces can encourage galling if they allow more intimate contact area. A fine satiny finish with slight roughness (10--20 µin Ra) is often ideal -- it reduces real contact area (preventing full adhesion) but is not so rough as to create stress risers or debris. Many anti-galling recommendations include cold-working the threads to strain harden them, which again highlights hardness as key.

### Thread Cutting (Machined Threads)
The baseline likely used a cut thread (tapping the bronze bushing, machining or die-cutting the screw). Cut threads inherently have microscopically rough surfaces and often tiny burrs at the thread edges. These rough spots increase friction and can initiate galling (high local stress can tear the metal). Also, burrs or chips from tapping can break off during use -- a source of initial particles. Fine threads (80 TPI) are especially delicate; cutting them can leave significant burrs relative to thread size. If threads are cut, meticulous cleaning and possibly a light polishing (running a hard steel screw through a tapped hole to burnish it, for instance) can help remove high spots and debris. But cutting generally yields a "rougher" result than forming.

### Thread Forming (Rolled Threads)
Thread rolling (for external threads) is a process where the screw blank is squeezed between hardened dies to plastically deform the threads. This process imparts a smoother surface finish (typically no tool marks, just a fine die imprint) and work-hardens the thread surface. The result is a thread that is stronger and more fatigue-resistant than a cut thread. Importantly for galling/particles: rolled threads have no cut burrs and typically a lower surface roughness. The compressive residual stresses and hardened surface from rolling make it less prone to adhesive wear. Additionally, rolled threads have a slightly rounded root profile by default, reducing stress concentrations. All these factors mean rolled threads are less likely to gall and will generate fewer wear particles initially. For stainless steels, it's well known that rolled threads improve galling resistance by reducing surface defects and increasing hardness. Many high-end stainless fasteners are rolled for this reason.

For a 1/4″ screw, thread rolling is feasible even at 80 TPI, provided the material is not too hard initially. 304 SS can be thread-rolled (often screws are rolled in production). If custom, one might need the appropriate rolling dies for 80 TPI -- which is very fine but not unheard of (optics adjustment screws often are fine pitch rolled). Rolling would yield an excellent surface on the screw. If using Nitronic 60, that too can be rolled (its ductility is good).

### Internal Thread Forming
For the female bronze bushing, one cannot roll an internal thread after the fact, but one can form-tap or use a thread forming process instead of cut tapping. Thread forming taps (also called roll taps) deform the material to create threads without cutting chips. They require a ductile material -- bronze is usually ductile enough for forming, especially phosphor bronze or aluminum bronze in annealed condition. If a form tap is used, the internal thread will likewise be smoother, burr-free, and work-hardened. No metal is removed, so no chips are produced (immediate particle reduction since we don't introduce chips into the part). The formed internal thread also gets work-hardened at the surface. This could improve its galling behavior, similar to rolling. Many industries prefer form-tapped threads for this reason (if tolerances allow the slightly higher tapping torque). So, implementing a formed internal thread in the bronze bushing is recommended if the material and size permit. Phosphor bronze and aluminum bronze can often be form-tapped in fine pitches if lubrication is used during tapping -- since after fabrication the parts will be thoroughly cleaned, using a tap lube in manufacturing is acceptable.

### Thread Fit and Class
Using a slightly looser thread tolerance (e.g. class 2A/2B instead of 3A/3B, or adding a small clearance) can help reduce galling. If threads are too tight, friction and contact area increase. ISO metric standards sometimes deliberately use larger clearance for stainless fasteners to prevent galling. In our case, ensuring a smooth running fit (perhaps not an interference or extremely snug fit) will help. The downside is a bit more backlash in the adjuster, but if kept minimal, the trade-off is worth it to prevent seizure. Given 80 TPI, even a little looseness won't affect positioning much due to the fine pitch.

### Surface Finish Improvements
After thread fabrication (especially if cut), performing a gentle surface treatment like electropolishing (for stainless) or a light polish with an abrasive nylon brush can remove machining marks and burrs. Electropolishing stainless screws removes microscopic high points and can reduce friction. For bronze, a fine wire brushing or passivation dip could smooth it. One must clean any residues after.

### Particle Mitigation
Rolled/formed threads yield far fewer initial particles because there are no cut chips. With cut threads, one should do an ultrasonic cleaning to remove all chips, and possibly a "break-in" outside the clean environment. A break-in procedure might involve assembling the screw and nut a few times (if possible in a controlled way) to wear off the rough initial peaks, then disassembling, cleaning out any debris, and reassembling for actual use. This way, any particles generated at first are removed before the part enters service. This is a common practice for precision actuators (sometimes called run-in or seasoning of threads).

### Strength
Rolled threads are about 10--20% stronger in tension and much stronger in fatigue than cut threads. While our adjuster is not highly loaded in tension, the improved mechanical strength means less likelihood of thread deformation and damage over repeated use.

### Conclusion (Thread Manufacturing)
We strongly recommend rolling the external threads of the screw and using a formed (non-cut) internal thread for the bushing if feasible. This will produce smoother, harder surfaces that resist galling and shed fewer particles. If rolling/forming is not an option, then ensure cut threads are finished to a high quality and cleaned thoroughly. Even in combination with the material/coating solutions above, thread forming is a complementary step -- e.g. a rolled Nitronic 60 screw with a form-tapped phosphor bronze nut would be ideal.

## Summary of Treatments

In order of expected effectiveness for our case, the surface treatments/coatings can be qualitatively ranked as follows:

- **Kolsterising / Low-temp carburizing:** *Outstanding* -- essentially makes 304 behave like Nitronic 60 (or better) with no dimensional change (no galling observed up to yield stress in tests).

- **DLC Coating:** *Outstanding* -- provides a super-hard, ultra-low friction surface (prevents galling and minimizes wear; used for demanding tribology). Needs proper adhesion but is proven in precision tools.

- **Silver Plating:** *Excellent* -- a traditional solution for stainless fasteners in UHV (provides lubricity and anti-seize). Soft but effective within reasonable loads.

- **Electroless Nickel Plating:** *Excellent* -- hard and smooth; plating one side can nearly eliminate galling. More robust than silver in terms of wear, but friction slightly higher than silver.

- **Plasma Nitriding (S-phase):** *Excellent* -- similar outcome to Kolsterising if done properly (very hard surface, low galling; must control process to keep corrosion resistance intact).

- **Thin Dense Chrome:** *Very Good* -- a hard, wear-proof coating; if applied well it can stop galling, but any plating defect could cause issues (chrome flakes are a concern).

- **WS₂/MoS₂ dry lube:** *Very Good (short-term)* -- extremely low friction (galling practically impossible initially), but potential particle issues if the coating wears or sheds. Use only if other options are not feasible due to contamination risk.

- **Wax or PTFE coatings:** (Fluoropolymer anti-seize coatings were mentioned generally in literature) -- *Not suitable for our case*, as they are typically not vacuum-compatible due to outgassing and UV breakdown, so we exclude them even though they help galling in normal settings.

Selecting a combination of material **+** treatment often yields the best result. For instance, a Nitronic 60 screw might not need any coating (already great), whereas a 304 screw could be Kolsterised or DLC-coated to achieve similar anti-galling performance. A bronze nut could be left bare or perhaps nickel-plated if one wanted to harden its surface to reduce wear.

The goal is to achieve a low-friction, high-hardness interface with no reactive materials to contaminate the optics. Most of the above treatments meet that goal.

## Quantifying Galling and Seizing Resistance (Standards & Data)

To compare solutions objectively, galling and friction behavior can be quantified using industry-standard tests:

### ASTM G98 -- Standard Test Method for Galling Resistance
- ASTM G98 is a button-on-block test designed to rank material couples by their resistance to galling. In this test, a cylindrical button is pressed into a flat block of the mating material under a given normal load, then rotated. The load is increased until visible galling occurs. The result is reported as a *threshold galling stress* (the highest stress at which no galling is observed). This test has been used to generate data like that in the Nitronic 60 technical bulletin, which we cited earlier. For example, G98 tests showed Type 304 vs. Type 316 had a threshold of ~21 MPa (3 ksi) -- meaning galling occurred at very low stress. Meanwhile, Nitronic 60 vs. 303 had threshold >300 MPa (50 ksi) -- a huge improvement. We would expect our top solutions to yield similarly high galling thresholds. We could conduct G98 tests on, say, 304+Kolsterising vs. Al-bronze, or Nitronic 60 vs. phosphor bronze. Likely these would not gall even at the maximum test stress (which is often around 50 ksi in many setups). G98 provides a clear quantitative measure to compare material pairs. For instance, if needed, we could say: "Baseline 304 SS + Al-bronze likely has threshold ~100 MPa" (just an estimate, as e.g. Waukesha 88 vs. 303 was >345 MPa with no galling, and 304 vs. 304 was 14 MPa, so 304 vs. bronze is between). After treatment, 304 (Kolsterised) vs. bronze had no galling up to 842 MPa in Bodycote's test -- far beyond operational stress." Using G98 results like "no galling at 122 ksi contact stress after Kolsterising" is a powerful quantitative testament.

### ASTM G133 -- Linearly Reciprocating Sliding Wear
- This standard measures sliding wear by rubbing a ball on a flat with a reciprocating motion under load for a set number of cycles. It can be adapted to test material/coating pairs for wear rate and friction coefficient. For example, we could simulate thread sliding by having a pin of the screw material slide on a flat of the nut material for many cycles and measure volume loss (wear) and friction. G133 would yield a quantitative wear rate (volume lost per distance) and a coefficient of friction. A low wear rate and low friction indicate good performance. If we tested baseline materials, we might see high friction (~0.4--0.5 dry) and significant wear volume. Testing a coated or alternate material pair would show dramatically lower wear. For instance, a DLC-coated steel vs. bronze might show >10× less volume loss than uncoated. We could also observe if friction spikes at any point (which might indicate galling onset). While G133 is not a direct thread test, it helps quantify improvements in sliding behavior due to materials or coatings.

### ISO 16047 -- Threaded Fastener Torque/Clamp Testing
ISO 16047 is a standard to measure the torque-tension relationship of threaded fasteners. It measures how much torque is needed to achieve a certain preload, which is governed by the thread and bearing surface friction. For our purposes, performing a series of tighten-loosen cycles under ISO 16047 conditions can evaluate friction coefficients of threads (the "nut factor" or K-factor) and also reveal any galling. For example, we could install the 1/4-80 screw into a mating part with a known torque and see what axial force (preload) results. A galling-prone combination might show erratic behavior or seize during the test. A galling-resistant one will show consistent torque-tension behavior across multiple cycles. ISO 16047 typically applies to coarser fasteners, but we could adapt it by measuring the torque needed to achieve a certain advancement or using a spring to measure force. One useful outcome is determination of the nut factor *K* (which combines thread friction and head friction into one coefficient). A lower K indicates lower friction. Silver-plated or lubricated threads often have K ~0.15, while dry steel threads can have K ~0.3 or higher. For instance, silver plating on stainless can roughly halve the friction coefficient of the threads. If we see K drop from ~0.25 (baseline dry) to ~0.10 with a given treatment, we've quantitatively improved the interface.

### ASTM G99 -- Pin-on-Disk Wear Test
Another tribology test (pin-on-disk) that can gauge wear resistance of coatings or materials. Not explicitly needed here since G133 covers similar ground, but G99 is commonly used to compare wear rates and friction for coatings.

### ASTM G195 -- Galling Resistance of Fasteners
ASTM G195 is a standard test for galling of fasteners (especially for testing fastener coatings). This involves repeated tightening of a nut on a bolt under load and inspecting for damage. It's akin to a functional galling test. For fine precision threads, more controlled lab tests like G98 are easier to compare materials scientifically, but G195 would be a direct validation of thread performance in realistic conditions.

### ASTM E595 -- Outgassing Test
While not about galling, we could require that any proposed coating meets ASTM E595 (NASA outgassing standard) for use in vacuum optics. For example, DLC, silver, etc., should have Total Mass Loss (TML) <1% and Collected Volatile Condensable Material (CVCM) <0.1%. Most of these inorganic coatings have TML ~0, CVCM ~0 (they have no volatiles). Krytox grease, by contrast, would fail CVCM in UV because it breaks down and deposits. Ensuring all materials pass such standards is important for optical contamination. All our recommendations involve metals or ceramic-like carbon, which essentially have no outgassing.

By applying these standards, we can quantify improvements. For example, a summary could be:

- **Baseline (304 SS + Al-bronze):** Galling observed in functional tests by ~0.5--1.0 N·m torque; G98 threshold est. ~50--100 MPa; friction coefficient ~0.3; visible debris after 10 cycles.

- **Nitronic 60 + Phosphor Bronze:** No galling in functional test up to 5--10 N·m; G98 threshold >345 MPa (no galling at test limit); friction ~0.25; negligible wear after 20 cycles.

- **304 (Kolsterised) + Al-bronze:** No galling up to 5--10 N·m (thread fails mechanically before galling); G98 threshold >>300 MPa (exceeds material yield; essentially no galling in test); friction ~0.25; virtually no wear (just slight polishing of bronze).

- **304 with DLC + Al-bronze:** No galling; friction extremely low (~0.1); wear minimal (only bronze burnishing).

- **304 with Silver Plate + Al-bronze:** No galling; friction low (~0.15); silver transfer film observed, but no seizure.

These are hypothetical values but supported by qualitative data. The key point is that with the right combination, galling can be entirely avoided, whereas the wrong combination fails early -- and these standards help confirm that.

**Thermal Expansion and Stress Considerations at 25 °C**

The operating environment is constant 25 °C with inert gas, so large temperature swings are not present. However, differences in thermal expansion (CTE) between materials could influence fit or stress if not considered:

- **304 SS CTE:** ~17.3×10⁻⁶/°C (at 20 °C).

- **Aluminum Bronze CTE:** ~16--17×10⁻⁶/°C (depends on composition, but close to steel; e.g. nickel-aluminum bronze is ~17×10⁻⁶/°C).

- **Phosphor Bronze CTE:** ~18×10⁻⁶/°C (copper ~17, tin ~22, mixture around 18).

- **Nitronic 60 CTE:** similar to 304 (~16--17×10⁻⁶).

- **17-4 PH CTE:** ~11×10⁻⁶ (H900 condition) -- lower because martensitic.

- **431 SS CTE:** ~10--11×10⁻⁶ (like other martensitics, lower than austenitic).

- **Silver CTE:** ~19×10⁻⁶; **Nickel CTE:** ~13×10⁻⁶; **DLC/graphite CTE:** ~3--5×10⁻⁶ (much lower, but thin coatings don't cause bulk issues).

Given the assembly stays at roughly room temperature, thermal expansion mismatch is minor. The 304 screw and bronze nut in the baseline have very similar CTE (~17 vs ~17), so they expand virtually together -- no differential expansion stress. If we change materials:

- **Nitronic 60 with bronze:** both ~17, no issue.

- **304 with phosphor bronze:** 17 vs 18, negligible difference over a small temperature range.

- **304 with 431 SS nut:** 17 vs 11, that's a difference, but since temperature is constant in operation, it's only initial assembly at a potentially different temperature that might matter. If the system is assembled at 20 °C and runs at 25 °C, a stainless screw will expand slightly more than a 431 nut (which could *increase* clearance by a tiny amount, because the screw's OD grows slightly more than the nut's ID). A 5 °C delta on a 6 mm diameter screw with ΔCTE ~6×10⁻⁶ yields ~0.00018 mm (0.18 µm) differential expansion -- utterly negligible for thread fit.

- If a combination had the opposite mismatch (nut expands more), e.g. if we used an aluminum alloy nut (CTE ~23) with a steel screw (17), then heating could loosen fit. But we are not using aluminum.

- If one part were ceramic (~8) and the other steel (17), a temperature rise might cause one to bind more, but not relevant here.

At constant 25 °C, essentially no thermal strain is introduced. So thermal expansion mismatch is not a factor for galling or loosening in this design.

### Stress-Corrosion Cracking (SCC) Risks
SCC requires a susceptible material, tensile stress, and a corrosive environment (often chlorides for stainless, ammonia for copper, etc.). Here we have:

- 304 SS: susceptible to chloride SCC in the presence of chlorides and stress, but in pure dry N₂ with no moisture, there are practically no corrosive species. No chlorine, no oxygen (so even general corrosion is nil). Thus 304 is safe from SCC in this environment.

- Aluminum bronze: can suffer "season cracking" (ammonia-induced stress corrosion) if stressed and exposed to ammonia. But again, no ammonia or moisture in the purge gas. Pure N₂ means no SCC trigger for bronze.

- Phosphor bronze: similarly could get ammonia SCC, but inert environment means no.

- High-strength 17-4 PH or 431: These can be subject to hydrogen embrittlement or chloride SCC if not properly baked/handled, but no source of H₂ or Cl⁻ is present in operation. (If we plate with chrome or nickel, we must bake to remove hydrogen to avoid embrittlement, but that's a one-time process control, not an in-service risk.)

- If using silver plating, one might consider corrosion if ozone or sulfur were present, but in N₂, silver will just mildly tarnish over a long time if any sulfur outgasses from other components (which shouldn't happen in a clean system). Tarnish isn't structural or SCC -- silver doesn't undergo SCC.

So stress-corrosion is essentially a non-issue at 25 °C in an inert atmosphere. Each candidate material is stable in that environment:

- Austenitic stainless retains its passive oxide (there's no O₂ to grow it, but also no stimuli to break it down).

- Bronzes just sit inert (no oxygen to form cupric oxide).

- Even if trace O₂ got in, it would form a protective oxide on bronze, not cause cracking.

**Galvanic Corrosion:** With dissimilar metals (steel/bronze) in the presence of an electrolyte, galvanic corrosion could occur. But again, dry N₂ means no electrolyte (no moisture), so galvanic coupling between stainless and bronze is not a concern inside the chamber. If there were humidity, stainless-bronze is actually a mild couple (stainless is noble, bronze slightly less, but usually not severe). In any case, for completeness: ensure no condensation or water enters. Otherwise one might have to consider if plating introduces galvanic issues (e.g. a noble silver coating on steel in presence of saltwater could accelerate steel corrosion). But since everything is either noble (silver, gold) or protected by inert environment, we are safe.

**Mechanical Stresses:** The threads will see mechanical stress from tightening. Fine threads have less thread cross-section, but our loads are small (just positioning an optic). There is likely no risk of mechanical yield or fatigue in normal use. (However, if someone over-tightened to the point of yielding the threads, that itself can cause galling -- but that's misuse, and our recommendations on torque will address it.)

Thus, from a thermal and environmental standpoint, all proposed solutions are compatible and stable at 25 °C in N₂, with no notable expansion mismatch or corrosion concerns. The only caution is to properly post-treat plated parts to avoid hydrogen embrittlement (baking plated high-strength parts). 304 and bronzes are not high-strength enough to worry about hydrogen embrittlement, but if we nitrided or carburized, there could be some residual stress (still, those processes usually conclude with a slow cool that relieves excessive stress).

In conclusion, thermal and SCC factors do not constrain our material/coating choices -- this gives us the freedom to pick optimal tribological solutions without worry of these failure modes.

# Comparison of Top Solutions and Rankings

Bringing together the above analyses, we can rank the top-performing material + treatment solutions against the criteria of galling resistance, wear/particle generation, and contamination risk. We also factor in practicality and cost. **Table 2** below summarizes several leading candidates:

**Nitronic 60 screw / Phosphor Bronze nut (no coating):**

- *Galling Resistance:* **Excellent.** No galling in expected use. Nitronic 60 resists adhesion up to very high stress; bronze provides a dissimilar interface -- galling is virtually impossible under normal loads.

- *Wear & Particle Generation:* **Minimal wear.** Bronze may experience slight smoothing wear; Nitronic remains unscathed. Very few particles (mostly a fine bronze oxide dust, if any).

- *Outgassing / Cleanliness:* **Clean.** All-metal, no volatiles. Vacuum compatible.

- *Approx. Cost:* **Medium.** Nitronic alloy + bronze ~2--3× material cost of 304, machining is slightly harder (more tool wear), but no special processes needed.

**304 SS screw (Kolsterised) / Aluminum Bronze nut:**

- *Galling Resistance:* **Excellent.** Galling eliminated. Hardened 304 surface (>1000 HV) does not gall even above yield stress. Bronze cannot gall the hard surface.

- *Wear & Particles:* **Minimal wear.** Bronze will undergo minor wear against the super-hard stainless. No adhesive transfer; particles extremely few (tiny bronze rubbings).

- *Outgassing / Cleanliness:* **Clean.** Treated layer is diffusion-based (no coating). No outgassing or flaking.

- *Approx. Cost:* **High.** Proprietary process cost (batch treatment); uses standard materials but requires sending out for treatment. Per-part cost can be significant unless done in batch.

**304 SS screw (DLC coated) / Phosphor Bronze nut:**

- *Galling Resistance:* **Excellent.** DLC's low friction and extreme hardness prevent galling entirely. No metal-metal adhesion occurs.

- *Wear & Particles:* **Very low wear.** DLC (~9 GPa hardness) won't appreciably wear in 20 cycles; bronze will just polish slightly. Few if any particles (maybe some microscopic bronze debris).

- *Outgassing / Cleanliness:* **Clean.** DLC is inert carbon, no outgassing. Must ensure no flaking (with good adhesion there will be none).

- *Approx. Cost:* **High.** DLC coating adds cost (tens of dollars each in small qty). Requires professional coating service (batch processing).

**304 SS screw (Silver plated) / Aluminum Bronze nut:**

- *Galling Resistance:* **High.** Extremely low galling tendency. Silver lubricates the interface, preventing seizure. Galling unlikely unless plating is damaged.

- *Wear & Particles:* **Low wear.** Initial cycles smear the silver; after that, the interface is essentially silver-on-bronze (soft on soft) with low friction. Some silver flakes may shed early, but once seated, few particles are generated.

- *Outgassing / Cleanliness:* **Mostly clean.** No outgassing (pure metal). Need to remove any loose silver particles after assembly (e.g. by gentle wiping or air blow-off). Tarnish over time is possible but not harmful (and doesn't happen in pure N₂).

- *Approx. Cost:* **Medium.** Plating cost is modest (silver plating is on the order of 1--2× the cost of the screw). Requires handling to avoid scratching the plating.

**Nitronic 60 screw / Nitronic 60 nut (both rolled):**

- *Galling Resistance:* **Excellent.** This alloy pair endures high loads with no galling. 20 adjustments are well within safe range with no adhesion.

- *Wear & Particles:* **Very low wear.** Both parts are galling-resistant and strong. They may polish each other slightly, generating negligible debris.

- *Outgassing / Cleanliness:* **Clean.** All-metal, no coatings or lubricants. Nitronic's oxide is stable in N₂, no outgassing.

- *Approx. Cost:* **Medium.** Material cost ~2--3× 304 for both parts; machining is tougher. No extra processing steps, though.

**304 SS screw (EN nickel plated) / Phosphor Bronze nut:**

- *Galling Resistance:* **High.** Hard nickel-phosphorus coating prevents adhesion. Galling very unlikely unless the coating is somehow penetrated.

- *Wear & Particles:* **Low wear.** The nickel coating (500+ HV) will take the wear; the bronze or steel counterpart will see reduced friction. Some wear of the nickel is possible over many cycles, producing a little Ni dust, but the coating should hold for 20 cycles.

- *Outgassing / Cleanliness:* **Clean.** Electroless Ni is a metal alloy -- no volatile components once plated and baked. Must rinse thoroughly after plating to remove chemicals. A well-bonded coating won't flake.

- *Approx. Cost:* **Low--Medium.** Plating is relatively inexpensive per part. It adds a processing step but not high cost (nickel plating small parts in batch might be only a couple dollars each).

**304 SS screw / 431 SS nut (both hard, rolled):**

- *Galling Resistance:* **Medium-High.* Hard 431 vs. softer 304 reduces galling tendency. Should withstand moderate tightening without galling, especially with slow adjustments.

- *Wear & Particles:* **Moderate wear.* The 304 male may experience some micro-galling incipients (small shear spots) against 431 if over-torqued. Could produce fine stainless dust. If kept in proper torque range, wear is minor.

- *Outgassing / Cleanliness:* **Clean.* No coatings, just stainless steel. No outgassing. Any wear debris is stainless (which could potentially be attracted to optics via static). Not as ideal as above options in terms of particle cleanliness.

- *Approx. Cost:* **Low.* Material is readily available; just requires heat treat for 431. Low additional cost beyond standard machining.

**304 SS screw (uncoated) / Phosphor Bronze nut:**

- *Galling Resistance:* **Medium.* Dissimilar pairing gives moderate galling resistance. Likely no galling if torque is low and adjustments are limited, but not foolproof (some risk if adjustment is aggressive or many cycles).

- *Wear & Particles:* **Fair wear.* Bronze will act as the sacrificial metal; some bronze particles or powder may form over repeated use, though less severe than stainless-on-stainless.

- *Outgassing / Cleanliness:* **Clean.* No volatiles, but copper oxide particles could deposit on optics (and under UV could darken). Manageable with careful use and perhaps shielding the area.

- *Approx. Cost:* **Low.* Very simple materials, low cost (baseline-like cost, just using Ph bronze instead of Al bronze).

*Table 2: Performance ranking of top material/treatment solutions.* All options assume high-quality thread fabrication (rolled/form & cleaned). Galling resistance is qualitatively rated relative to the baseline (baseline 304+bronze was poor). Wear/particle notes consider ~20 adjustment cycles in dry N₂.

From the above, we see multiple viable approaches to meet the goals. The absolute top performers in terms of galling and cleanliness are those combining a galling-proof alloy or treatment with a dissimilar counterpart: e.g. Nitronic 60 with bronze, Kolsterised 304 with bronze, or DLC-coated 304 with bronze. These essentially eliminate the root cause of galling and generate practically no debris. They do come with higher cost or processing complexity. Slightly below are simpler solutions like silver plating or using Nitronic 60 for both parts -- these still give excellent performance, with perhaps a bit more wear in the case of silver (since it's soft and can wear) or a bit more friction in the case of Nitronic-on-Nitronic (which, though it doesn't gall, isn't as low-friction as a lubricated interface).

The more middle-ground solutions (431/304, or just 304 vs a good bronze without coatings) can work with caution but don't provide the same margin of safety -- they reduce the likelihood of galling but not to zero. Given the severity of failure (contaminating optics and potentially ruining them), the top-tier solutions are justified despite higher cost.

**Cost Analysis of Top Solutions**

While performance is paramount in a high-precision optical system, cost and practical implementation must be considered. Below we outline the cost implications of the top candidates:

**Baseline (304/Al-Bronze, no coating):** This is the lowest cost in materials and processes. 304 stainless and aluminum bronze are common; manufacturing involved standard machining of threads. However, the cost of failure was high (downtime, optic contamination, etc.). Thus, the baseline "cheap" solution proved to be false economy. Even a modest cost increase to prevent failure is easily justified when considering the expense of cleaning or replacing optics and the labor involved in dealing with seized components. As noted by Meyer Tool, the time and effort spent trying to remove seized fasteners or to repair damaged threads can easily dwarf the cost of some specialty fasteners or a tube of anti-seize [@meyer2019]. In other words, investing in galling prevention yields a lower total cost of ownership in such systems.
