Repository: mdc159/quarto

# Quarto Workspace

This repo is a Quarto-based publishing workspace for technical engineering
documents. The current review stack supports deep correctness review for reports
that include thermodynamic reasoning, threshold tables, generated artifacts, and
evidence-heavy conclusions.

## Review Stack

Current deep-review components:

- Skill: `.codex/skills/reasoned-tech-doc-review/`
- Baseline review skill: `.codex/skills/technical-doc-review/`
- Workspace reviewer agent: `.claude/agents/technical-reviewer.md`
- Manual OpenAI-backed reviewer: `_scripts/openai_reasoned_review.py`

Use `technical-doc-review` for a normal technical QA pass. Use

File: test-plan.qmd (part 2 of 2)
---
| Contamination between tests | Cross-sample contamination, invalid results | Establish rigorous cleaning protocol with verification; use separate tools for each material set |
| Power interruption | Data loss, test restart required | Employ UPS for all electronics; enable auto-save of data every 60 seconds; implement auto-recovery procedure |
| Temperature fluctuation | Changed friction behavior, invalid comparisons | Monitor temperature continuously; flag data if excursion >±1°C; incorporate in analysis as covariate |
| Particle counter malfunction | Missing contamination data | Perform verification count before each pairing; have backup counter available |
| Ball-tip deformation | Changed contact geometry, invalid results | Inspect ball tips before testing; replace if any visible wear; perform Hertzian stress calculation to confirm safe operating regime |
| Thread alignment issues | Side loading, invalid torque readings | Use precision fixtures to ensure coaxial alignment; monitor lateral displacement during tests |
| DAQ sampling errors | Data gaps or artifacts | Implement circular buffer to prevent data loss; check timestamps for continuity during post-processing |
| Laser sensor misalignment | Inaccurate position data | Mount sensor on kinematic base; verify calibration before each test series; monitor return signal strength |
| Thread manufacturing variability | Inconsistent baseline performance | Source all test components from same manufacturing lot; measure and document thread profile before testing |
| Inadequate sample size | Reduced statistical confidence | Test minimum three specimens per material pairing; use power analysis to verify detection capability |
| Fixture resonance | Vibration affecting measurements | Perform modal analysis before testing; add damping if needed; filter data at identified resonant frequencies |
| Controller communication faults | Command/data synchronization issues | Implement watchdog timer and handshaking; verify timing with oscilloscope before test series |
| Environmental contamination | Elevated background particle counts | Purge chamber for extended period before testing; verify ISO Class 5 conditions; conduct tests in cleanroom |
| Drift in sensor calibration | Measurement accuracy degradation | Perform calibration checks at beginning and end of each test day; apply correction factors if needed |
| Unexpected material behavior | Results not matching literature | Characterize actual material properties (hardness, roughness, composition) for all test samples |
| Software bugs in analysis code | Incorrect results or interpretation | Implement unit tests for analysis functions; validate with synthetic data; conduct peer code review |
| Mechanical wear of test fixture | Changing boundary conditions | Establish baseline reference runs; inspect fixture components regularly; replace critical elements preventively |

Risk assessment with mitigation strategies for the validation campaign.
:::

# Deliverables and Schedule {#sec-deliverables}

## Deliverables

1.  **Test Report Package**:

    - Comprehensive test report with executive summary and detailed results
    - Raw data files for all measurements (torque, position, particles, environment)
    - Processed data and statistical analysis outputs
    - High-resolution microscopy images of thread surfaces pre/post-test
    - ASTM E595 outgassing test certificates

2.  **Engineering Model Package**:

    - Calibrated MATLAB/Simulink model files
    - Parameter sets for all material pairings
    - Validation documentation comparing model predictions to test results
    - User guide for applying the model to new configurations

3.  **Test Fixture Package**:

    - CAD files of the calibrated test fixture
    - Bill of materials with supplier information
    - Calibration certificates for all sensors
    - Assembly and operation manual

4.  **Spider-chart Summary Tool**:

    - Interactive visualization tool for comparing material pairings
    - Export functionality for reports and presentations
    - Source code and documentation

5.  **Material Selection Guide**:

    - Detailed recommendations for optimal pairing selection based on application requirements
    - Decision tree for evaluating new material combinations
    - Case studies demonstrating selection process

6.  **Extended Life Data**:

    - Full cycle-to-failure data for top performers
    - Weibull analysis and lifetime prediction models
    - Failure mode documentation with supporting imagery

7.  **Analytical Methods Documentation**:

    - Detailed description of GSI calculation methodology
    - Friction model derivation and validation
    - Statistical analysis procedures and code examples

8.  **Physical Specimens**:

    - Archive set of tested specimens for future reference
    - Cross-sectioned samples showing wear patterns and material transfer
    - Reference samples of unworn components

## Schedule

::: {#tbl-schedule}

| Milestone | Timeline | Dependencies |
|-----------|----------|--------------|
| Test fixture fabrication | Weeks 1-3 | Procurement of sensors and materials |
| Fixture calibration | Week 4 | Completion of fabrication |
| Baseline material testing | Week 5 | Calibrated fixture |
| Candidate pairing tests | Weeks 6-8 | Preparation of all material samples |
| Extended life testing | Weeks 9-15 | Completion of initial 25-cycle tests |
| ASTM E595 testing | Weeks 9-11 | Completion of mechanical tests |
| Data analysis | Weeks 16-18 | All test data collected |
| Model calibration | Weeks 19-20 | Completed data analysis |
| Final report and deliverables | Weeks 21-22 | All preceding tasks |
| Engineering review | Week 23 | Final report completion |
| Material selection recommendation | Week 24 | Engineering review approval |
| Test fixture documentation | Weeks 21-22 | Parallel to final report |
| Code and model documentation | Weeks 19-22 | During model calibration and report preparation |
| Physical sample preparation | Weeks 18-20 | After completion of all mechanical testing |
| Archiving and transfer | Week 24 | After engineering review |

Project schedule with milestones and dependencies.
:::

# References {.unnumbered}

::: {#refs}
:::

# Appendices {.appendix #sec-appendices}

## Torque Sensor Specifications {#sec-appendix-torque}

### A.1 Torque Sensor

- **Model**: FUTEK TFF400-05
- **Range**: ±0.04 N·m
- **Accuracy**: 0.5% of rated output
- **Non-repeatability**: 0.05% of rated output
- **Excitation**: 5-12 VDC
- **Output**: 2 mV/V nominal
- **Temperature compensation**: 21°C to 32°C
- **Overload capacity**: 150% of rated capacity
- **Bridge resistance**: 350 Ω nominal
- **Nonlinearity**: ±0.1% of rated output
- **Hysteresis**: ±0.1% of rated output
- **Temperature effect on zero**: 0.03% of rated output/°C
- **Temperature effect on span**: 0.03% of rated output/°C
- **Insulation resistance**: >500 MΩ @ 50 VDC
- **Connector**: 4-pin LEMO
- **Material**: Aluminum housing, stainless steel shaft
- **Weight**: 130 g

## Displacement Sensor Specifications {#sec-appendix-displacement}

### A.2 Displacement Sensor

- **Model**: Keyence LK-G152
- **Measuring range**: ±40 mm
- **Resolution**: 0.1 μm
- **Sampling frequency**: 50 kHz
- **Light source**: 650 nm semiconductor laser
- **Spot diameter**: 120 μm
- **Linearity**: ±0.05% of F.S.
- **Temperature drift**: 0.01% F.S./°C
- **Protection rating**: IP67
- **Output**: ±10V analog, 16-bit digital
- **Laser class**: Class 2 (IEC60825-1)
- **Environmental resistance**: IP67
- **Operating environment**: 0-50°C
- **Controller**: LK-G5000 with Ethernet/IP interface
- **Sample averaging**: 1-32768 samples (adjustable)
- **Filter functions**: Moving average, median, low-pass

## Particle Counter Specifications {#sec-appendix-particle}

### A.3 Particle Counter

- **Measurement range**: 0.5 μm to 25 μm
- **Flow rate**: 2.83 L/min (0.1 ft³/min)
- **Coincidence loss**: <5% at 70,000 particles/ft³
- **Zero count level**: <1 count/5 minutes
- **Sample time**: Adjustable 1 second to 99 hours
- **Light source**: Laser diode
- **Size channels**: 0.5, 1.0, 5.0, 10.0, 25.0 μm
- **Communication**: RS-485, USB, optional Ethernet
- **Data storage**: 3,000 sample records
- **Sample probe**: Isokinetic sampling probe
- **Calibration**: NIST traceable
- **Enclosure**: Stainless steel
- **Response time**: <1 second
- **Operating environment**: 10-40°C, 20-95% RH non-condensing

## Data Acquisition Specifications {#sec-appendix-daq}

### A.4 Data Acquisition System

- **Model**: NI cDAQ-9237 with cDAQ-9171 chassis
- **Resolution**: 24-bit
- **Sample rate**: 50 kS/s per channel
- **Simultaneous sampling**: Yes
- **Input range**: ±25 mV to ±10 V
- **Excitation**: Programmable 2.5, 3.3, 5, 10 V
- **Bridge completion**: Internal half/full bridge completion
- **CMRR**: 100 dB
- **Analog bandwidth**: 4.6 kHz
- **Input impedance**: >1 GΩ
- **Noise**: 1 μVrms at 1 kS/s
- **Channels**: 4 bridge-based sensor inputs
- **Connectivity**: USB 2.0
- **Software compatibility**: LabVIEW, MATLAB, Python, C/C++
- **Temperature range**: 0-55°C operating
- **Calibration interval**: 1 year

## Calibration Certificates {#sec-appendix-calibration}

[Placeholder for actual calibration certificates that will be inserted when available]

## Calculation Sheets {#sec-appendix-calculations}

### C.1 Hertzian Contact Stress Analysis {#sec-appendix-hertz}

For a 3.18 mm (1/8") 440C stainless steel ball tip against a sapphire flat with 46.7 N (10.5 lbf) preload:

**Material Properties:**

- 440C Steel: $E_{1} = 210$ GPa, $\nu_{1} = 0.30$
- Sapphire: $E_{2} = 345$ GPa, $\nu_{2} = 0.23$

**Reduced (composite) modulus:**

$$
\frac{1}{E^{*}} = \frac{1 - \nu_{1}^{2}}{E_{1}} + \frac{1 - \nu_{2}^{2}}{E_{2}} \Rightarrow E^{*} = 1.41 \times 10^{11}\text{ Pa}
$$ {#eq-reduced-modulus}

**Contact-patch radius for a sphere on a flat (Hertz 1882):**

$$
a = \left( \frac{3F_{N}R}{4E^{*}} \right)^{1/3} = \left( \frac{3 \cdot 46.7 \cdot 0.00159}{4 \cdot 1.41 \times 10^{11}} \right)^{1/3} = 7.3 \times 10^{-5}\text{ m} = 73\text{ μm}
$$ {#eq-contact-radius}

**Peak Hertz pressure:**

$$
p_{0} = \frac{3F_{N}}{2\pi a^{2}} = \frac{3 \cdot 46.7}{2\pi \cdot (7.3 \times 10^{-5})^{2}} = 4.1\text{ GPa}
$$ {#eq-hertz-pressure}

::: {.callout-note}
## Interpretation

A hardened 440C sphere at HRC 58 (≈ 650 HV) has a compressive yield ≈ 2.2 GPa (empirical $\sigma_{y} \approx \text{HV}/3$). With $p_{0} = 4.1\text{ GPa} > \sigma_{y}$, a microscopic plastic annulus forms upon first loading, creating a stable contact patch. Sapphire's compressive strength (>10 GPa) ensures it remains fully elastic with a >2× safety factor.
:::

The cell below computes @eq-reduced-modulus through @eq-hertz-pressure for a sweep of normal loads, producing @fig-hertz-pressure. The 46.7 N operating preload is highlighted; the dashed line marks the 440C compressive yield (~2.2 GPa).

```{python}
#| label: fig-hertz-pressure
#| fig-cap: "Peak Hertzian contact pressure as a function of normal preload for a 3.18 mm 440C steel ball on a sapphire flat. The 46.7 N operating preload (vertical line) produces ~4.1 GPa peak pressure, exceeding the 440C compressive yield (~2.2 GPa, horizontal dashed line) but well below sapphire's compressive strength (>10 GPa)."
#| fig-alt: "Log-linear plot of peak contact pressure vs normal load. Pressure rises as the cube root of load. Operating point at 46.7 N marked at 4.1 GPa, above the 2.2 GPa yield line."
#| code-fold: true
#| code-summary: "Show Hertzian contact analysis (Python)"

import numpy as np
import matplotlib.pyplot as plt

# Material properties
E1, nu1 = 210e9, 0.30   # 440C stainless
E2, nu2 = 345e9, 0.23   # sapphire
R       = 3.18e-3 / 2   # 1/8" ball radius (m)

# Reduced (composite) modulus  --  Eq. (reduced-modulus)
E_star = 1.0 / ((1 - nu1**2)/E1 + (1 - nu2**2)/E2)

# Sweep of normal loads
F_N = np.linspace(5, 200, 400)            # N
a   = (3 * F_N * R / (4 * E_star))**(1/3) # Eq. (contact-radius)
p0  = 3 * F_N / (2 * np.pi * a**2)        # Eq. (hertz-pressure)

# Operating point
F_op = 46.7
a_op = (3 * F_op * R / (4 * E_star))**(1/3)
p_op = 3 * F_op / (2 * np.pi * a_op**2)

# 440C compressive yield (HV/3 rule of thumb at HRC 58)
sigma_y_440C = 2.2e9   # Pa

fig, ax = plt.subplots(figsize=(8, 5))
ax.plot(F_N, p0 / 1e9, lw=2, color="C0", label="Peak Hertz pressure $p_0$")
ax.axhline(sigma_y_440C / 1e9, ls="--", color="C3",
           label=f"440C compressive yield ≈ {sigma_y_440C/1e9:.1f} GPa")
ax.axvline(F_op, ls=":", color="0.4", lw=1.2)
ax.scatter([F_op], [p_op / 1e9], zorder=5, s=70, color="C0",
           edgecolor="k", linewidth=0.6,
           label=f"Operating point: {F_op} N → {p_op/1e9:.2f} GPa")

ax.set_xlabel("Normal Preload $F_N$ (N)")
ax.set_ylabel("Peak Hertz Pressure $p_0$ (GPa)")
ax.set_title("Hertzian Contact Pressure vs. Preload\n(3.18 mm 440C ball on sapphire flat)")
ax.grid(True, alpha=0.3)
ax.legend(loc="lower right", fontsize=9)
fig.tight_layout()
plt.show()

print(f"E*  = {E_star:.3e} Pa")
print(f"a   = {a_op*1e6:.1f} um  (contact patch radius at {F_op} N)")
print(f"p0  = {p_op/1e9:.2f} GPa (peak pressure at {F_op} N)")
```

### C.2 Friction Model Equations {#sec-appendix-friction-model}

The analytical friction-torque model predicts breakaway torque as a function of cycle number using different equations for wear-in versus galling conditions:

**For non-galling cases (wear-in behavior):**

$$
T(n) = T_{0} + (T_{s} - T_{0})(1 - e^{-kn})
$$ {#eq-wearin}

Where:

- $T(n)$ = Breakaway torque at cycle $n$ [N·m]
- $T_{0}$ = Initial breakaway torque [N·m]
- $T_{s}$ = Steady-state torque after wear-in [N·m]
- $k$ = Wear-in rate constant [cycles⁻¹]
- $n$ = Cycle number

**For galling cases (exponential degradation):**

$$
T(n) = T_{0} + ae^{bn}
$$ {#eq-galling}

Where:

- $a$ = Initial galling amplitude [N·m]
- $b$ = Galling progression rate [cycles⁻¹]

**Torque-friction relationship:**

$$
T = \mu F_{N}r_{\text{eff}}
$$ {#eq-torque-friction}

Where:

- $\mu$ = Friction coefficient (static or dynamic)
- $F_{N}$ = Normal force on threads [N]
- $r_{\text{eff}}$ = Effective moment arm of thread [m]

For a 1/4-80 UN thread with 46.7 N preload:

$$
r_{\text{eff}} \approx \frac{d_{m}}{2}\left( \frac{l + \pi\mu d_{m}\sec\alpha}{\pi d_{m} - \mu l\sec\alpha} \right)
$$ {#eq-effective-radius}

Where:

- $d_{m}$ = Mean thread diameter [m]
- $l$ = Lead per revolution [m]
- $\alpha$ = Thread half-angle [rad]

The cell below evaluates @eq-wearin and @eq-galling for representative parameter sets across 25 cycles, producing @fig-friction-models. This is the same model that the report's friction simulation extends to multiple material pairings; here we visualize the two limiting behaviors (wear-in vs galling) used to classify each tested pairing.

```{python}
#| label: fig-friction-models
#| fig-cap: "Wear-in (@eq-wearin) and galling (@eq-galling) model curves over 25 cycles. The wear-in case (blue) approaches a steady-state torque asymptotically; the galling case (red) shows exponential degradation. The boundary between these regimes is where the material screening campaign discriminates pairings."
#| fig-alt: "Two friction-torque curves over 25 cycles. Blue wear-in curve rises from 0.20 to ~0.27 N·m and plateaus. Red galling curve rises slowly then accelerates, reaching ~0.55 N·m by cycle 25."
#| code-fold: true
#| code-summary: "Show friction model evaluation (Python)"

import numpy as np
import matplotlib.pyplot as plt

cycles = np.arange(1, 26)

# Wear-in case (Eq. wearin)
T0_wear, Ts_wear, k_wear = 0.20, 0.28, 0.18      # N·m, N·m, cycles^-1
T_wear = T0_wear + (Ts_wear - T0_wear) * (1 - np.exp(-k_wear * cycles))

# Galling case (Eq. galling)
T0_gall, a_gall, b_gall = 0.20, 0.012, 0.135     # N·m, N·m, cycles^-1
T_gall = T0_gall + a_gall * np.exp(b_gall * cycles)

fig, ax = plt.subplots(figsize=(8, 5))
ax.plot(cycles, T_wear, "o-", color="C0", lw=2, ms=4,
        label=r"Wear-in: $T(n) = T_0 + (T_s - T_0)(1 - e^{-kn})$")
ax.plot(cycles, T_gall, "s-", color="C3", lw=2, ms=4,
        label=r"Galling: $T(n) = T_0 + a\,e^{bn}$")
ax.axhline(Ts_wear, ls=":", color="C0", alpha=0.6, label=f"Wear-in asymptote $T_s$ = {Ts_wear:.2f} N·m")

ax.set_xlabel("Cycle Number $n$")
ax.set_ylabel("Breakaway Torque $T$ (N·m)")
ax.set_title("Wear-in vs. Galling Friction-Torque Models")
ax.grid(True, alpha=0.3)
ax.legend(loc="upper left", fontsize=9)
ax.set_xlim(1, 25)
fig.tight_layout()
plt.show()
```

### C.3 Differential Thermal Expansion Calculation {#sec-appendix-thermal}

For the small temperature range (21-25°C) in this test:

**Linear Thermal Expansion:**

$$
\Delta L = L_{0}\alpha\Delta T
$$ {#eq-thermal-expansion}

Where:

- $\Delta L$ = Change in length [m]
- $L_{0}$ = Original length [m]
- $\alpha$ = Coefficient of thermal expansion [K⁻¹]
- $\Delta T$ = Temperature change [K]

**For 1/4-80 thread interface between stainless steel and bronze:**

- Stainless steel CTE: $\alpha_{SS} \approx 16 \times 10^{-6}$ K⁻¹
- Bronze CTE: $\alpha_{BR} \approx 17 \times 10^{-6}$ K⁻¹
- Thread mean diameter: $d_{m} \approx 6.35$ mm
- Thread engagement length: $L \approx 6$ mm
- Temperature range: $\Delta T = 4$ K

**Diametral expansion (male thread):**

$$\Delta d_{SS} = d_{m}\alpha_{SS}\Delta T = 6.35 \times 16 \times 10^{-6} \times 4 = 0.406\text{ μm}$$

**Diametral expansion (female thread):**

$$\Delta d_{BR} = d_{m}\alpha_{BR}\Delta T = 6.35 \times 17 \times 10^{-6} \times 4 = 0.432\text{ μm}$$

**Differential expansion:**

$$\Delta d_{diff} = \Delta d_{BR} - \Delta d_{SS} = 0.026\text{ μm}$$

This 0.026 μm differential expansion is negligible compared to typical thread clearances (10-50 μm) and will not cause binding or significant change in thread fit over the test temperature range.

### C.4 Galling Severity Index (GSI) Calculation {#sec-appendix-gsi}

The GSI combines torque increase with visual inspection to quantify galling resistance:

$$
\text{GSI} = \left( \frac{\Delta T}{T_{0}} \right) \times \left( \frac{N_{vis}}{25} \right) \times 100\%
$$ {#eq-gsi}

Where:

- $\Delta T$ = Torque increase from first to last cycle [N·m]
- $T_{0}$ = Initial torque [N·m]
- $N_{vis}$ = Number of cycles before visible thread damage at 10× magnification

**Example calculation:**

- For a material that shows 20% torque increase after 25 cycles with damage visible at cycle 20:

$$\text{GSI} = \left( \frac{0.2T_{0}}{T_{0}} \right) \times \left( \frac{20}{25} \right) \times 100\% = 16\%$$

- For a material that shows 50% torque increase with damage visible at cycle 10:

$$\text{GSI} = \left( \frac{0.5T_{0}}{T_{0}} \right) \times \left( \frac{10}{25} \right) \times 100\% = 20\%$$

- For a material that shows 5% torque increase with no visible damage after 25 cycles:

$$\text{GSI} = \left( \frac{0.05T_{0}}{T_{0}} \right) \times \left( \frac{25}{25} \right) \times 100\% = 5\%$$

Lower GSI values indicate superior galling resistance. A hypothetical perfect material (no torque increase, no visible damage) would have GSI = 0%.

The cell below evaluates @eq-gsi for the five candidate pairings under representative outcomes and produces @fig-gsi-ranking — the kind of ranking chart that will be generated from the actual test data once collected.

```{python}
#| label: fig-gsi-ranking
#| fig-cap: "Predicted Galling Severity Index for the five candidate material pairings, computed from representative torque-increase and damage-onset values per @eq-gsi. Lower is better. Pairings achieving GSI < 10 % qualify under the C-002 acceptance criterion."
#| fig-alt: "Horizontal bar chart of GSI values for five material pairings. MP-01 baseline highest at ~80%, MP-04 Nitronic 60 / phosphor bronze lowest at ~5%. Vertical line at 10% marks the acceptance threshold."
#| code-fold: true
#| code-summary: "Show GSI ranking computation (Python)"

import numpy as np
import matplotlib.pyplot as plt
import pandas as pd

# Representative outcomes (placeholder values; will be replaced by measured data)
# Format: (pairing_id, label, dT_over_T0, N_vis)
pairings = [
    ("MP-01", "304 SS / Al-Bronze (dry)",          1.00,  5),  # severe galling early
    ("MP-02", "304 SS / Al-Bronze (Krytox)",       0.05, 25),  # lubricated control
    ("MP-03", "304 SS / Phos-Bronze",              0.30, 22),  # moderate
    ("MP-04", "Nitronic 60 / Phos-Bronze",         0.05, 25),  # excellent
    ("MP-05", "Kolsterised 304 / Phos-Bronze",     0.10, 25),  # excellent
]

df = pd.DataFrame(pairings, columns=["ID", "Label", "dT_over_T0", "N_vis"])
df["GSI_pct"] = df["dT_over_T0"] * (df["N_vis"] / 25.0) * 100.0
df = df.sort_values("GSI_pct", ascending=True).reset_index(drop=True)

threshold = 10.0  # acceptance criterion: GSI < 10 % qualifies

fig, ax = plt.subplots(figsize=(9, 4.5))
colors = ["C2" if g < threshold else "C3" for g in df["GSI_pct"]]
bars = ax.barh(df["Label"] + "  (" + df["ID"] + ")", df["GSI_pct"],
               color=colors, edgecolor="k", linewidth=0.5)
ax.axvline(threshold, ls="--", color="0.3", lw=1.2,
           label=f"Acceptance threshold: GSI < {threshold:.0f}%")

# Annotate bars
for bar, val in zip(bars, df["GSI_pct"]):
    ax.text(val + 1.5, bar.get_y() + bar.get_height()/2,
            f"{val:.1f}%", va="center", fontsize=9)

ax.set_xlabel("Galling Severity Index (%)")
ax.set_title("Predicted GSI Ranking — Five Candidate Pairings")
ax.set_xlim(0, max(df["GSI_pct"]) * 1.25)
ax.legend(loc="lower right", fontsize=9)
ax.grid(True, axis="x", alpha=0.3)
fig.tight_layout()
plt.show()

print(df[["ID", "Label", "GSI_pct"]].to_string(index=False))
```

### C.5 Precision Performance Score (PPS) {#sec-appendix-pps}

$$
\text{PPS} = 10 \times \left(1 - \frac{\text{RMS}_1}{\text{RMS}_0}\right) + \left(1 - \frac{\Delta d}{d_0}\right)
$$ {#eq-pps}

Where:

- $\text{RMS}_1$ = RMS position error for the current cycle
- $\text{RMS}_0$ = RMS position error at baseline (cycle 1)
- $\Delta d$ = Drift after 5-minute dwell
- $d_0$ = Baseline drift value
