Repository: mdc159/quarto

# Quarto Workspace

This repo is a Quarto-based publishing workspace for technical engineering
documents. The current review stack supports deep correctness review for reports
that include thermodynamic reasoning, threshold tables, generated artifacts, and
evidence-heavy conclusions.

## Review Stack

Current deep-review components:

- Skill: `.codex/skills/reasoned-tech-doc-review/`
- Baseline review skill: `.codex/skills/technical-doc-review/`
- Workspace reviewer agent: `.claude/agents/technical-reviewer.md`
- Manual OpenAI-backed reviewer: `_scripts/openai_reasoned_review.py`

Use `technical-doc-review` for a normal technical QA pass. Use

File: report.qmd (part 3 of 4)
---
**Nitronic 60 Screw / Bronze Nut:** *Material cost:* Nitronic 60 is about $15--20 per kg (vs $5--7/kg for 304), so raw material is ~3×, but for a small screw this difference is negligible in absolute terms (pennies more). Machining Nitronic is a bit slower (more tool wear), adding perhaps 20--30% more machining cost for the screw. Bronze nut material cost is similar to aluminum bronze (maybe $10--15/kg). No special process needed after machining. Overall, expect maybe $10--$20 per adjuster in material+machining vs perhaps $5--$10 for the baseline -- roughly twice the cost per part. For a one-off, trivial; for many, it's still moderate. There's also potential savings: if using Nitronic, you avoid coatings, simplifying assembly steps. Availability: Nitronic 60 bar stock is available but not as ubiquitous as 304; small quantities might be special-order (though many fastener manufacturers stock it, as it's used in nuts/bolts for galling resistance). **Conclusion:** Medium cost, high benefit. Likely the most cost-effective high-performance solution (since it avoids paying for secondary processes like plating or DLC).

**Kolsterised 304 Screw / Bronze Nut:** *Material cost:* Same as baseline (304 and bronze). *Process cost:* Kolsterising is a proprietary service -- cost depends on batch size and part size. For small parts like a screw, Bodycote might charge a minimum lot fee (e.g. a few hundred dollars) which could cover dozens or hundreds of screws. If we assume a batch of, say, 50 screws and a $500 batch cost, that's $10 per screw. Fewer parts would raise per-part cost (e.g. if only a couple screws, it might be $200 each due to minimum charge). Kolsterising multiple parts in one go (like all adjustment screws for a system) is wise to dilute cost. If only a handful of screws are needed, this is expensive, but if treating many screws, it averages out. Kolsterising essentially adds a fixed cost per batch rather than a high cost per piece.

**Benefit vs cost:** If absolute performance is needed, the cost can be justified. But if similar performance can be had by just using Nitronic 60, one might compare: Nitronic 60 might add $5--$10 per part in material, whereas Kolsterising might add $50--$100 per part at low volume. So Nitronic often wins on cost-effectiveness unless one needs to treat existing parts already made of 304 (or cannot change the base material).

**DLC Coating on Screw:** *Material cost:* baseline materials (304, or one could use 440C or similar hardened steel for the substrate, but 304 is fine and simpler for corrosion). *Coating cost:* DLC is done by specialty vendors. Typical pricing might be $100--$200 for a batch load (one run can coat many small parts). If just one or two screws, possibly $50 each; if many, cost per part drops significantly (could be <$10 each in quantity). Some companies have a minimum lot charge. There is also some prep cost: parts usually need to be properly cleaned and perhaps lightly polished to get best results (DLC replicates surface finish, so if threads are rough, one might want to polish them first -- but if threads are rolled, finish is already good). If parts require fixturing, that's usually trivial for screws. **Net:** moderately high cost for a small number of parts, but not unreachable. **Durability/maintenance:** DLC should last effectively the life of the part in this application, so it's a one-time cost. There's no maintenance except verifying coating integrity during QC. Considering the prevention of failures, a one-time $50--$100 per screw (worst-case) could be worth it in a multi-million-dollar optical system. If many screws are needed (dozens in a large system), negotiating a batch price could bring it down significantly.

**Silver Plating Screw:** *Material cost:* baseline materials (304/bronze). *Plating cost:* Silver plating small screws is relatively cheap -- plating houses often charge by batch or by minimum lot. For example, silver-plating a batch of 100 small screws might cost on the order of a few dollars per screw (including cleaning and prep). According to the Meyer Tool data, silver-plated bolts cost about 2× an unplated bolt (i.e. if an unplated stainless screw costs $1, a silver-plated one might be $2). In our case, these are custom screws, but plating itself roughly doubles the piece-part cost. For one-offs, perhaps $20 each due to minimum charges; for moderate quantities, it's inexpensive (<$5 each). *Upkeep:* Silver can tarnish; if stored in a non-purged environment, they may need occasional cleaning or re-polishing. In continuously purged N₂, tarnish will be minimal. If a screw is frequently adjusted, eventually the silver might wear thin -- however, with only 20 adjustments, the plating should easily survive (and even if it wears, some silver will have embedded into the bronze, still providing anti-galling properties). If planning for very long life or many cycles, one might need to periodically re-plate or replace the screw after many cycles (not likely necessary here). **Cost vs benefit:** Very favorable -- silver plating is a low-cost, well-proven fix for galling. It addresses the problem at a relatively low expense, with the trade-off being it introduces a soft material that can wear (so maybe not as permanent as harder solutions). But since it's easily redone if needed, it's a valid approach if maintenance or part replacement is acceptable.

**Electroless Nickel Plating:** *Cost:* Similar to silver plating cost-wise, possibly even cheaper per part. EN plating is common industrially and not expensive. The main cost consideration is ensuring tolerances -- we might need to machine threads slightly undersize or chase them after plating, which adds some engineering overhead but not much direct cost. Plating small parts in bulk can be very cheap (maybe $1 each or a flat fee for a batch). It's likely one of the cheapest enhancements. **Benefit:** For such a low cost, EN plating yields a big improvement in galling resistance. It might be the best bang-for-buck solution, especially to retrofit an existing design without changing materials. If the hardware cannot be changed to Nitronic or others easily, EN plating existing 304/bronze parts is a quick fix. It also provides corrosion protection (though in N₂ that's moot). It's worth noting electroless nickel can have ~8--12% phosphorus. In our system with a deep UV laser, phosphorus compounds in the coating are solid (nickel phosphides), not volatile, but high-energy UV might, in worst case, photo-dissociate a trace of surface residue. However, Ni-P plating is used in semiconductor equipment and is typically fine. If concerned, one could specify a low-P nickel (4% P) which is closer to pure nickel -- but those have lower hardness unless heat-treated.

**Material & Process Combo Costs:** If we combine some approaches, costs add up. For example, Nitronic 60 screw + DLC: you pay more for Nitronic material and also for DLC -- probably unnecessary double measure, but if done, it's a high cost per part (maybe $30--$50 each). Similarly, 304 + Kolsterising + DLC would be redundant. Generally, we would pick one primary enhancement (material or coating) rather than stacking them, unless extreme reliability is needed.

**Thread Fabrication Cost:** Rolling threads in large-scale production is usually cheaper than cutting (once tooling is set up) because it's fast and there are no chips to remove. For custom small volume, rolling might require purchasing or custom-grinding dies (cost maybe $1000) which only pays off if making many parts. If just a few parts, one might cut threads by single-point on a lathe or with a die. However, given the critical nature, investing in rolling might be justified even for a moderate batch. Many fastener suppliers could provide rolled screws off-the-shelf if the size/pitch is standard (1/4-80 is not a standard UNC/UNF, but is a UN fine thread often used in optics; some optics hardware vendors might stock such screws rolled). If not, thread forming taps for internal threads are standard for common sizes, but 80 TPI is very fine; form taps exist more for larger threads. It might be challenging to form-tap 80 TPI because the tap's lands are tiny and could break. So the internal thread might have to be cut carefully, which increases labor for finishing (to ensure no burrs). In cost terms, these differences are minor compared to the cost of a failed assembly in the field.

**Opportunity Cost and Risk:** It's worth emphasizing that the cost of implementing a robust solution vs. the cost of potential contamination is skewed heavily in favor of the robust solution. Re-cleaning a UV optical system, or worst-case replacing a contaminated optic, can cost thousands to tens of thousands of dollars, not to mention downtime. Thus, even the high-cost options (Kolsterising, DLC) are likely justified if they provide absolute confidence. In many industries (e.g. aerospace), these treatments are standard despite the cost, because a failure in service is far more expensive. Our environment (a 194 nm lithography or high-power laser system) is akin to that -- contamination is extremely detrimental. Therefore, a life-cycle cost perspective says spend maybe $100 extra per adjuster to save $10,000 in potential cleaning and performance loss. That ratio is an easy decision.

To summarize cost considerations:

- **Most economical effective fix:** Electroless nickel plating the screw (and/or nut) -- very low cost, significant performance improvement.

- **Next most economical:** Silver plating -- also low cost and time-proven in vacuum applications.

- **Material swap (moderate cost):** Using Nitronic 60 -- moderate cost increase in material, but very robust fix and simpler (no extra process).

- **High-end fix:** Kolsterising or DLC -- higher upfront cost, but might be chosen if maximum reliability is needed (or if the organization already uses those processes).

- **Thread rolling/forming:** One-time tooling cost but negligible per-part cost after, yields quality improvement essentially for free per piece (and might even save costs at scale by eliminating thread cleanup).

Given the relatively small size/quantity of parts (assuming these adjusters aren't mass-produced in the thousands), the cost differences in absolute terms are minor when weighed against system value. We will incorporate cost-conscious choices in recommendations but err on the side of reliability.

## Final Recommendations

After careful evaluation, the optimal solution for preventing galling and contamination in the 1/4-80 fine adjuster is to combine a galling-resistant material pairing with a hard, low-friction surface and high-quality thread fabrication. Below are our specific recommendations:

**1. Optimal Male/Female Material Pairing**

Use a **Nitronic 60 stainless steel screw** mated with a **phosphor bronze nut** (bushing). This pairing provides inherent galling resistance and dissimilar metal contact. Nitronic 60 (UNS S21800) has proven anti-galling performance -- it will not seize even under high loads against most metals. Phosphor bronze (e.g. C51000, lead-free) for the female thread offers a ductile, low-friction counterface with solid lubricant characteristics (tin/phosphorus compounds). This bronze will act sacrificially, preventing the steel from galling and generating only minor wear debris. Both materials are fully compatible with the clean, dry N₂ environment (no outgassing or reactivity). The bronze's strength is sufficient for 20 adjustment cycles and it will deform slightly to accommodate any surface roughness rather than locking up. If phosphor bronze is not available, silicon bronze (C65500) is a close alternative -- it is also successful in vacuum systems for the same reasons.

Nitronic 60 vs. bronze yields excellent galling resistance without additional coatings -- in lab tests, Nitronic 60 did not gall against steel or cast iron up to 345 MPa, and against bronze it is even less likely to gall (bronze won't adhere to the hard Nitronic surface). This combination thus addresses the root cause of galling through material selection alone.

*Rationale:* This choice prioritizes a permanent, intrinsic fix (rather than a coating that might wear). It also avoids identical metals in contact and ensures a hardness mismatch (Nitronic ~H_B 200, bronze ~H_B 100) which is known to reduce galling [@hardnessdiff2019]. Importantly, both materials are non-magnetic (if that matters near optics) and corrosion-resistant. There is no risk of cold-welding in inert gas as the materials naturally form protective films and do not readily stick to each other.

**Best Surface Treatment or Coating**

For maximum margin and minimal particle generation, we **recommend applying a Diamond-Like Carbon (DLC) coating on the Nitronic 60 screw's threads.** The DLC coating provides an ultra-hard (~>1000 HV) and ultra-low friction surface, essentially guaranteeing no galling or significant wear. With DLC, the bronze nut will experience smooth sliding contact with carbon, eliminating metal-to-metal adhesion. Even though Nitronic 60 alone is very good, the DLC layer further reduces friction and wear by an order of magnitude, ensuring virtually zero particles are generated. In dry nitrogen, a hydrogenated DLC retains a very low friction coefficient (~0.1), preventing any heat buildup or microslip that could cause fretting. The DLC is inert under 194 nm UV (carbon is not prone to outgassing or photo-degradation), so it upholds the ultra-clean requirement.

If DLC coating is not feasible to procure, the next-best coating would be electroless nickel plating on the screw as a fallback -- it's easier to source and still provides a hard, galling-resistant surface. However, DLC is preferred for its superior friction reduction (nickel is hard but not as low-friction). Alternatively, silver plating on the screw is a classic solution; it's easier and cheaper, though softer. Silver would be acceptable if DLC or EN plating cannot be done, but one must carefully clean off any loose silver flakes before use.

*Rationale:* By coating the harder component (screw), we preserve thread fit (the coating adds minimal thickness) and protect the primary metal from wear. DLC on the male thread means the female bronze thread will burnish against it without damaging the coating. Only one side needs coating to break the adhesion cycle; coating the screw is often logistically easier. This approach tackles friction and wear at the source -- rather than relying on bulk material properties alone, it creates a near-ideal surface. The result is that galling is not just mitigated but virtually eliminated (as evidenced by tests: Kolsterised or DLC-treated surfaces endured >800 MPa contact with no galling, far beyond any service condition). We choose DLC for its combination of hardness and lubricity, which is critical for minimizing particle generation.

**Preferred Thread Manufacturing Method**

Utilize **formed/rolled threads for both components** if possible. The Nitronic 60 screw should be thread-rolled instead of cut. Thread rolling will produce a smoother, work-hardened thread surface that further resists galling and reduces initial debris. The rolling process will cold-work the Nitronic, raising its surface hardness (Nitronic responds well to cold work). A rolled thread has no micro-tears or burrs, unlike a cut thread, thus presenting a more uniform contact surface to the nut -- this lowers friction and wear. For the bronze nut, use a formed (cold-worked) internal thread if the material permits (likely via form-tapping). This will similarly yield a smooth, burr-free internal thread with improved strength and a bit of compressive stress. If form tapping is not feasible (due to the very fine pitch or material hardness), then cut the internal thread with care and perform a light polishing pass to remove any burrs.

In summary, avoid traditional cut threads which can leave burrs that initiate galling. By rolling/forming, we ensure optimal surface quality. Even independent of materials, using rolled threads significantly reduces galling incidence by eliminating machining defects and increasing hardness. Rolled threads are also stronger -- an 80 TPI thread is quite fine and could be prone to shear if overloaded; rolling mitigates that by preserving grain flow and adding work-hardening. In our application, that means the adjuster can handle the required preload without thread damage.

*Thread fit:* We recommend specifying a slightly free-running fit (not overly tight). A class 2A/2B (Unified) or similar medium-fit is sufficient. Avoid an interference or extremely close fit which would increase friction. The fine pitch already ensures precise adjustment; a bit of clearance will help prevent any sticking. The rolled screw and formed nut will likely naturally result in a smooth fit that can be turned by fingers. Verify that the coated screw still mates freely -- DLC of a few microns won't significantly affect fit if threads were not super tight to start, but it's good practice to check tolerances after coating. If using EN or silver, plan for thickness accordingly (e.g. post-plate sizing if needed).

**Assembly and Use Guidelines**

Following the above hardware recommendations, we also advise adhering to these guidelines during assembly and operation to maintain a galling-free, clean system:

- **Cleanliness:** Thoroughly clean the screw and nut before final assembly. Use ultrasonic cleaning to remove any residual abrasives or dust from manufacturing. If plated or coated, ensure no loose coating residue remains (e.g. lightly wipe a silver-plated thread to remove any loosely attached silver particles). Assemble the components in a clean environment (e.g. ISO Class 5 cleanroom conditions) to avoid introducing debris.

- **Initial Run-in (if needed):** With the chosen materials (Nitronic vs. bronze, with DLC), a run-in is not strictly necessary, but a gentle initial exercise of the threads can further smooth the contact. Consider threading the screw in and out a few cycles **before** installation in the optical system, to distribute any coating films and burnish the bronze thread. After this, blow off or wipe away any particles that might have been generated in this break-in. Given our materials, this should be minimal, but it's a precautionary step.

- **Torque Specifications:** Avoid over-tightening the adjuster. Fine 80 TPI threads generate high axial force with small torques due to mechanical advantage. Our galling-resistant setup can handle high contact stress, but over-torquing can still deform threads or produce unnecessary wear. As a guideline, keep adjustment torque in the range of ~0.1--0.3 N·m (Newton-meters). This is roughly the torque achievable by fingertips on a small knurled knob of this size. In testing, ~0.2 N·m should provide ample clamping force for an optical element without risk. (For context, a steel 1/4-80 fastener could probably handle >1 N·m before yielding, but there's no need to approach that in an optical adjuster.) Using a small torque driver for initial trials is wise to establish a "feel" -- ensure the adjuster moves smoothly at low torque. If any notable resistance is felt beyond normal, stop and investigate rather than forcing it (in a properly implemented solution, no high resistance should occur except at end-of-travel stops).

- **Adjustment Procedure:** Turn the screw slowly and smoothly during adjustments. Rapid spinning or jerky motion can increase frictional heating and momentarily stress the surfaces. A slow adjustment allows the bronze and DLC (or plating) to continuously lubricate the interface and any slight wear to occur gradually. This aligns with best practices noted in literature: tightening slowly significantly reduces galling risk. Although our materials are robust, this practice ensures longevity. In essence, treat the adjuster more like a precision instrument screw than a typical fastener -- gentle, steady finger adjustments are ideal.

- **No Lubricants:** Continue to avoid any grease or oil on the threads. Our solution is designed to work dry. Adding lubricants would only introduce outgassing risk and attract dust. The DLC or silver itself provides the needed low friction. Even dry solid lubricants like MoS₂ are unnecessary given the DLC (and could contaminate optics if inadvertently released). So maintain the dry condition -- if the adjuster is disassembled for any reason, do not apply any unapproved coating; just clean and reassemble as-is.

- **Environmental Controls:** Maintain the dry N₂ purge in the optical enclosure to keep the environment inert and particle-free. While our chosen materials are fine in ambient conditions, the purge ensures no moisture or airborne contaminants can initiate any corrosion or deposit on threads. It also gently blows away any microscopic debris that might emerge from the threads over time, preventing accumulation. Ensure the purge gas is filtered to better than 0.1 µm so it doesn't introduce particles.

- **Periodic Inspection:** Over the adjuster's service life (20 adjustments or more), periodically inspect the threads under magnification when accessible (for instance, after ~10 adjustments) to confirm no galling or unusual wear is developing. In a well-implemented solution, you should see at most slight polishing of the bronze thread and maybe a faint bronze film burnished onto the screw. No chunks, no deep scratches, and no discoloration beyond perhaps a slight bronze tint on the screw or vice versa (which is indicative of normal material transfer if silver-plated, etc.). If DLC is used, inspect for any wear-through of the coating (unlikely in so few cycles). If any galling or damage is ever observed (which is very unlikely with the chosen materials and coatings), the parts should be replaced or reworked immediately to avoid contamination. In practice, with Nitronic 60 and DLC, we expect zero galling throughout the adjuster's life, so this is a precautionary check.

By adopting the **Nitronic 60 + phosphor bronze** material pairing, applying a **hard low-friction DLC coating** on the screw, using **rolled/formed threads**, and following the above assembly guidelines, the 1/4-80 fine adjuster will achieve smooth, galling-free operation for 20+ adjustments. This solution virtually eliminates thread seizing and significantly reduces wear particles. All components are compatible with the ultra-clean 194 nm laser environment -- no lubricants or organics are present to outgas or foul optics. The adjuster can thus reliably provide precise positioning without introducing contamination.

In summary, the recommended configuration (Nitronic 60 screw, bronze nut, DLC-coated threads, rolled/formed manufacture) offers maximal galling resistance, minimal particle generation, and robust performance in the specified conditions. This approach, while slightly higher in upfront cost than the baseline, ensures the longevity and cleanliness of the optical system, preventing costly failures. It represents a practical, implementable solution drawn from proven materials science and industry best practices for ultra-clean mechanisms.

# Performance Test Plan for Candidate Solutions

To confidently select and rank the best material/surface solution, a performance test plan is devised. The goal is to simulate service conditions (dry N₂, fine-thread adjuster, 47N preload) and measure the torque vs. number of adjustment cycles, as well as identify any onset of galling or wear. The following outlines the test methodology, drawing on standards for galling tests and integrating a practical cyclic test:

- **Test Standards Basis:** The plan is informed by ASTM G98 and G196, standard test methods for galling resistance of material couples. ASTM G98 is a galling threshold test (using incremented loads on standard specimens), and ASTM G196 is a quantitative galling test under specific rotation speeds and loads. While our application is a threaded interface (not the flat-on-flat specimens of G98), the spirit of these standards -- incremental loading until failure, or repetitive sliding under constant load -- guides our approach to compare galling resistance.

- **Test Rig Setup:** We will use a stepper motor-driven linear actuator to repeatedly drive the threaded adjuster in and out (reciprocating over a small thread range). A stepper motor provides precise control of rotation speed and position. The adjuster assembly (screw and nut) will be mounted on a linear slide such that the nut is fixed and the screw's rotation causes linear motion against a known axial load. An axial **preload of ~5 lbf (22 N)** will be applied, e.g. via a spring or weight, to simulate the typical working load on the adjuster. A **torque transducer** or torque sensor in-line with the stepper motor will continuously measure the torque required to turn the screw under load. The entire rig will be placed in a chamber purged with dry nitrogen to replicate the intended environment (or in ambient lab air if negligible difference, but dry N₂ is preferred if MoS₂ is involved, as MoS₂ performs best in inert atmosphere). Figure 1 illustrates an example of the kind of data to be collected from such a test rig.

- 

*Figure 1: Simulated thread torque vs. cycle count for different material pairs under dry N₂ conditions. The uncoated 304 SS pair (red) shows rapidly rising torque due to galling (by ~10--15 cycles the torque increases dramatically, indicating damage). In contrast, dissimilar or treated pairs like 304 vs Phosphor Bronze (green) or 304 vs Aluminum Bronze (blue) remain relatively stable with low torque increase. Silver-plated 304 (purple) exhibits the lowest friction and nearly constant torque per cycle. This test data (simulated for illustration) demonstrates the performance differences that the real test plan would measure.*

- **Cycling Procedure:** Each material/treatment combination from Table 1 will be assembled in the test rig. The stepper motor will tighten and loosen the adjuster through a specified stroke or number of turns (for instance, 1/4 turn forward, 1/4 turn backward constitutes one cycle). About **25 cycles** (or more) will be performed for each combination, based on the requirement to "simulate or exceed 25 cycles" of use. This number is sufficient to reveal any galling tendency -- galling, if it is going to occur, often does so in the first few tightening cycles as asperities shear and weld. For combinations that show no sign of galling at 25 cycles, we may extend to more cycles (50, 100) to assess longer-term wear and friction trends.

- **Data Acquisition:** We will log the torque continuously vs. time for each cycle. LabVIEW or a similar DAQ (Data Acquisition) system will interface with the torque transducer and motor controller to record the torque during each motion. MATLAB or LabVIEW can then be used to analyze this data, computing metrics such as the **peak tightening torque each cycle, the break-loose (untightening) torque, and any change (hysteresis) between tightening and loosening**. The slope of torque increase over cycles will be calculated to quantify if friction is rising (a sign of deteriorating interface). Ideally, a stable material pairing will show **repeatable torque** every cycle (flat slope), whereas a galling or degrading pair will show an **increasing trend** in required torque or erratic spikes in torque.

- **Measurements and Observations:** For each combination, key results to record include:

  - **Initial installation torque** (first-cycle peak).

  - **Torque vs. cycle number plot** (as shown in Figure 1) to visualize any upward drift.

  - **Hysteresis**: difference between tightening and loosening torque. Galling often manifests as a large increase in loosening torque due to material adhesion. By plotting torque-angle curves, we can see if the thread motion is smooth or if there's stick-slip.

  - **Physical Inspection:** After testing, the screw and nut are disassembled to inspect for metal transfer, scoring, or wear debris. According to ASTM G98, the criteria for galling failure is visible material transfer or surface damage -- we will document any such findings per ASTM guidelines (e.g., photographs at 10× magnification of thread surfaces).

## Ranking Criteria
We will rank the combinations based on:

- **Galling Threshold:** Did galling occur within 25 cycles? (Pass/Fail).

- **Friction Stability:** Low slope of torque vs. cycles is better. A near-zero slope and overlapping torque curves indicates a stable, non-degrading interface.

- **Hysteresis:** Small difference between tightening and loosening torque indicates minimal stick-slip and good performance.

- **Wear Debris:** Visual inspection for debris or surface damage; less is better for cleanliness.

- **Consistency:** If using multiple samples, low variability between samples.

Combinations that remain galling-free with low, stable torque (e.g. likely the bronze and plated options) will score the highest. Any combination that seizes or shows sharp torque rise (like the baseline 304/304 likely would) will be eliminated. Intermediate cases (perhaps the hardened stainless might show slight abrasive wear or the aluminum bronze might show a mild torque increase as it mates) will be noted. ASTM G98 typically ranks materials by a "galling threshold stress" -- in our test, we are effectively applying a fixed stress (the 5 lbf preload) and seeing if galling appears; all that pass this will have a threshold above that stress. If needed, we could increase the axial load stepwise to find at what load each combination fails (to further quantitatively rank galling resistance), but that goes beyond the 5 lbf design condition.

- **Equipment and Tools:** The test will utilize a torque transducer capable of measuring low torques accurately (in the range of 0--2 N·m, since expected torques are small for fine threads). A linear stage or slide ensures the nut moves freely linearly so that the only resistance is thread friction, not binding. The stepper motor should have microstepping or fine control to mimic slow manual adjustments; galling is often worse at high speeds due to heat, but our application is low-speed (and we can test at a slow speed, e.g. 5--10 RPM thread rotation, to simulate careful adjustment). We also include a high-resolution encoder on the motor to correlate angle vs. torque for detailed analysis (detecting any stick-slip).

- **Data Analysis:** Using LabVIEW/MATLAB, we will plot torque-angle loops for cycle 1, 5, 10, 25 for each test. From these, we can derive the **nut factor or friction coefficient** back-calc if needed (though we have an estimate in Table 2, it's useful to confirm experimentally). We will compute the **torque increase percentage** from first cycle to last cycle. For example, if a combination's peak tightening torque was 0.5 N·m initially and 0.55 N·m at cycle 25, that's a 10% rise -- likely due to minor wear or surface conditioning, but not galling. Whereas if it rose to 1.5 N·m, that's a 200% rise -- a red flag for galling onset. Hysteresis can be quantified as (Tightening torque -- Loosening torque); a stable, low-friction pair might have <10% difference, while a pair with stick-slip might show 30%+ difference or erratic values per cycle.

- **Pass/Fail Criteria:** Any sign of thread seizing, metal transfer, or exponential torque rise means the combination fails for this application. We expect **304 SS vs 304 SS (untreated)** to fail early (likely <5 cycles) -- serving as a control to validate the rig's ability to detect galling. All other solutions are expected to pass 25 cycles. The testing's purpose is to differentiate good solutions: e.g., perhaps silver plating vs bronze vs Nitronic 60 -- all may pass, but we want to see which has lowest friction and wear.

- **Additional Endurance Testing:** If multiple solutions perform well, extended cycling (e.g. 100+ cycles) or environmental stresses (thermal cycling, vibration with the preload applied) could be introduced to further stress the interfaces. Also, *stop-start dwell testing* could be done (bring to position, hold load for some hours, then loosen) to simulate if static friction grows over time -- MoS₂, for instance, can exhibit a "dwell" effect where static μ increases slightly after resting. Such nuances might distinguish the top candidates if needed.

The test plan above, using a stepper motor and torque sensing, essentially creates a custom galling test analogous to ASTM G98 but in the actual thread format and with dynamic cycling. By **measuring torque vs cycles in a controlled environment**, we obtain quantitative evidence of performance. The use of LabVIEW/MATLAB for data capture and analysis ensures we can efficiently process results for each combination, plotting graphs and computing metrics automatically. This data-driven approach will validate the theoretical expectations (e.g., that bronze nuts and silver plating prevent galling) and provide confidence in the chosen solution for the adjuster.

## Conclusion

Through careful material selection and surface engineering, galling and seizing can be successfully prevented in the 1/4″-80 adjuster without resorting to organic lubricants. Differential thermal expansion between the candidate materials is negligible in the 21--25 °C range, so it does not impede the use of dissimilar metals. Phosphor bronze and aluminum bronze emerge as strong contenders for the female thread: phosphor bronze offering lower friction and ease of machining, aluminum bronze offering higher strength and wear resistance -- both effectively mitigate galling when paired with a stainless screw. Alternative solutions like Nitronic 60 stainless, silver plating, dry film lubricants, or surface hardening also show merit, each with their own balance of friction, cleanliness, and cost. Summarized test data and literature indicate that these solutions can keep the adjuster operating smoothly (with friction coefficients in the 0.1--0.4 range instead of the unpredictable high friction of galling stainless).

By implementing the performance test plan, the engineering team can empirically verify which option delivers the best combination of galling resistance, low particle generation, and consistent torque. For instance, if testing confirms that a 304 SS vs phosphor bronze pair exhibits stable low torque and no wear after 25+ cycles, that combination can be locked in as the design choice. On the other hand, if a more expensive treatment like silver plating provides significantly lower and more stable torque, the cost trade-off might be justified for better adjustability. The **active monitoring of torque and hysteresis** in the test will ensure no subtle galling onset is missed. In essence, this systematic approach -- material analysis, tabulated comparison, and rigorous testing -- provides a clear path to selecting a galling-proof, seize-free threaded adjuster that meets the precision and cleanliness requirements of the application. The final report (this document) can be used to guide procurement and process specifications (e.g., "Use C54400 bronze nut with ASTM B16 silver-plated 304 screw" or "Nitronic 60 screw with heat-treated C63000 nut"), complete with references to standards and data supporting the decision.

**References:** The report has cited various sources to substantiate material properties, friction values, and recommended practices. Key references include the ASTM standards for galling (G98, G196), technical data on Nitronic 60 and bronze alloys, and industry notes on vacuum fasteners. These ensure that the recommendations are grounded in both scientific testing and proven field experience. By following these guidelines, the 1/4″-80 adjuster can reliably operate in a high-purity nitrogen environment with no galling, minimal wear, and predictable performance over its service life.\
\
Incorporate all requested additions into the report. This includes:

- Expanded test matrix covering:

  - Baseline Krytox-lubricated 304SS/Al-Bronze

  - Baseline unlubricated 304SS/Al-Bronze

  - Kolsterised and un-Kolsterised versions of 304SS and Nitronic 60 against phosphor bronze

  - All combinations of Kolsterising (male only, female only, both, neither)

- Positional resolution and stick-slip characterization:

  - Torque vs. angular position data capture

  - Breakaway torque, hysteresis, and dynamic friction tracking per cycle

  - Dwell phases to monitor static friction buildup

- A MATLAB script to simulate the torque response over cycles for each configuration, including friction modeling (static/dynamic), assumptions on surface conditioning, and ± error bounds.

## Test Configurations

To broaden the scope of the study and address galling under various conditions, we will incorporate several **additional test configurations** beyond the original plan. These configurations are designed to isolate the effects of lubrication, material pairing, and surface hardening (Kolsterising) on thread friction and galling tendency:

- **Baseline (Lubricated):** Male **304 SS** threaded into female **aluminum bronze** (Alloy C95400) with **Krytox** PTFE grease as lubricant. This serves as a control case representing optimal conditions (low friction, minimized galling risk). With lubrication, stainless-on-bronze friction is expected to be very low (coefficient ~0.17), ensuring smooth motion.

- **Baseline (Dry):** The same **304 SS** male into **aluminum bronze** female, but **unlubricated**. This worst-case scenario is expected to exhibit high friction (static friction coefficient ~0.45 dry) and likely **galling/seizure** of threads. Stainless against aluminum bronze dry has a high tendency to gall; even a few cycles may result in rapidly escalating torque and thread seizure due to adhesive wear (cold-welding) of the mating threads.

- **Stainless/Bronze Material Pairings (Kolsterised vs Unkolsterised):** We will test dissimilar metal combinations using *phosphor bronze* (UNS C51000) female threads paired with two different stainless steel male materials:

  - **304 SS (male)** vs **C51000 phosphor bronze (female)** -- baseline for this material pairing, known to have moderate friction (μ_static ≈0.34 dry). Phosphor bronze is a common bearing alloy that generally reduces galling when paired with stainless (it has lower dry friction ~0.35 than aluminum bronze).

  - **Nitronic 60 (UNS S21800) (male)** vs **C51000 phosphor bronze (female)** -- Nitronic 60 is selected for its known **galling resistance** and wear properties. This alloy's high Si and Mn content forms a lubricious oxide surface, giving it *"outstanding resistance to wear and galling"*. Testing it against bronze will indicate how much galling is mitigated by material choice alone.

For each of the above pairings, tests will be repeated under all **Kolsterising** surface treatment conditions:

1.  **None:** Neither component Kolsterised (both in standard condition).

2.  **Male only:** Male stainless component Kolsterised, female bronze untreated.

3.  **Female only:** Female component Kolsterised, male untreated.

4.  **Both:** Both male and female Kolsterised surfaces.
